Repository: user4072/virtual-metallurgy-lab

# Virtual Metallurgy Lab

**AI-driven materials simulation & heat-treatment platform — real CALPHAD via pycalphad, physically-grounded kinetic models, generative microstructure synthesis, Bayesian optimization.**
A full-stack web application for alloy design and heat-treatment education:
a Next.js 16 + TypeScript frontend drives three Python microservices —
including a **pycalphad** service that computes *real* CALPHAD equilibrium,
binary phase diagrams, Scheil solidification paths and steel Ae1/Ae3
transformation temperatures from bundled open thermodynamic databases
(TU Wien MatCalc open databases, ODbL — plus COST 507 for light alloys).

File: data/databases/alniti_ternary.tdb (part 4 of 5)
$ Al-Ni-Ti ternary thermodynamic database
PARAMETER TC(BCC_A2,CO,NI:VA;1) 273.00 -288; 6000.00  N
REF:79 !
PARAMETER BMAGN(BCC_A2,CO,NI:VA;0) 273.00 +0.474; 6000.00  N
REF:79 !
PARAMETER TC(BCC_A2,CO,W:VA;0) 273.00 -3379; 6000.00  N
REF:79 !
PARAMETER BMAGN(BCC_A2,CO,W:VA;0) 273.00 -3.146; 6000.00  N
REF:79 !
PARAMETER TC(BCC_A2,CR,FE:VA;0) 273.00 +1650; 6000.00  N
REF:11 !
PARAMETER TC(BCC_A2,CR,FE:VA;1) 273.00 +550; 6000.00  N
REF:11 !
PARAMETER TC(BCC_A2,CO,MO:VA;0) 273.00 -3700; 6000.00  N
REF:77 !
PARAMETER BMAGN(BCC_A2,CO,MO:VA;0) 273.00 -3.445; 6000.00  N
REF:77 !
PARAMETER BMAGN(BCC_A2,CR,FE:VA;0) 273.00 -0.85; 6000.00  N
REF:pov09 !
PARAMETER TC(BCC_A2,CR,NI:VA;0) 273.00 +2373; 6000.00  N
REF:11 !
PARAMETER TC(BCC_A2,CR,NI:VA;1) 273.00 +617; 6000.00  N
REF:11 !
PARAMETER BMAGN(BCC_A2,CR,NI:VA;0) 273.00 +4; 6000.00  N
REF:11 !
PARAMETER TC(BCC_A2,CU,FE:VA;0) 273.00 +1e-8; 6000.00  N
REF:pov09 !
PARAMETER BMAGN(BCC_A2,CU,FE:VA;0) 273.00 +1e-8; 6000.00  N
REF:pov09 !
PARAMETER TC(BCC_A2,FE,MO:VA;0) 273.00 +335; 6000.00  N
REF:27 !
PARAMETER TC(BCC_A2,FE,MO:VA;1) 273.00 +526; 6000.00  N
REF:27 !
PARAMETER TC(BCC_A2,FE,NI:VA;0) 273.00 -1000; 6000.00  N
REF:152 !
PARAMETER TC(BCC_A2,FE,NI:VA;1) 273.00 +1500; 6000.00  N
REF:152 !
PARAMETER BMAGN(BCC_A2,FE,NI:VA;0) 273.00 +1; 6000.00  N
REF:152 !
PARAMETER BMAGN(BCC_A2,FE,NI:VA;1) 273.00 +1.6; 6000.00  N
REF:152 !
PARAMETER TC(BCC_A2,FE,SI:VA;1) 273.00 +8*ETCFESI#; 6000.00  N
REF:24 !
PARAMETER TC(BCC_A2,FE,TI:VA;0) 273.00 +637.79; 6000.00  N
REF:152 !
PARAMETER BMAGN(BCC_A2,FE,V:VA;0) 273.00 -2.26; 6000.00  N
REF:15 !
PARAMETER TC(BCC_A2,FE,V:VA;0) 273.00 -110; 6000.00  N
REF:15 !
PARAMETER TC(BCC_A2,FE,V:VA;1) 273.00 +3075; 6000.00  N
REF:15 !
PARAMETER TC(BCC_A2,FE,V:VA;2) 273.00 +808; 6000.00  N
REF:15 !
PARAMETER TC(BCC_A2,FE,V:VA;3) 273.00 -2169; 6000.00  N
REF:15 !
PARAMETER TC(BCC_A2,CR:C;0) 273.00 -311.5; 6000.00  N
REF:11 !
PARAMETER BMAGN(BCC_A2,CR:C;0) 273.00 -0.008; 6000.00  N
REF:11 !
PARAMETER TC(BCC_A2,FE:C;0) 273.00 +1043; 6000.00  N
REF:11 !
PARAMETER BMAGN(BCC_A2,FE:C;0) 273.00 +2.22; 6000.00  N
REF:11 !
PARAMETER TC(BCC_A2,NI:C;0) 273.00 +575; 6000.00  N
REF:11 !
PARAMETER BMAGN(BCC_A2,NI:C;0) 273.00 +0.85; 6000.00  N
REF:11 !
PARAMETER TC(BCC_A2,CR,FE:C;0) 273.00 +1650; 6000.00  N
REF:11 !
PARAMETER TC(BCC_A2,CR,FE:C;1) 273.00 +550; 6000.00  N
REF:11 !
PARAMETER BMAGN(BCC_A2,CR,FE:C;0) 273.00 -0.85; 6000.00  N
REF:11 !
PARAMETER TC(BCC_A2,FE,MN:VA;0) 273.00 +123; 6000.00  N
REF:92 !
PARAMETER TC(BCC_A2,FE,MO:C;0) 273.00 +335; 6000.00  N
REF:27 !
PARAMETER TC(BCC_A2,FE,MO:C;1) 273.00 +526; 6000.00  N
REF:27 !
PARAMETER TC(BCC_A2,CR:N;0) 273.00 -311.5; 6000.00  N
REF:pov09 !
PARAMETER BMAGN(BCC_A2,CR:N;0) 273.00 -0.008; 6000.00  N
REF:22 !
PARAMETER TC(BCC_A2,FE:N;0) 273.00 +1043; 6000.00  N
REF:22 !
PARAMETER BMAGN(BCC_A2,FE:N;0) 273.00 +2.22; 6000.00  N
REF:22 !
PARAMETER TC(BCC_A2,NI:N;0) 273.00 +575; 6000.00  N
REF:30 !
PARAMETER BMAGN(BCC_A2,NI:N;0) 273.00 +0.85; 6000.00  N
REF:30 !
PARAMETER TC(BCC_A2,CR,FE:N;0) 273.00 +1650; 6000.00  N
REF:22 !
PARAMETER TC(BCC_A2,CR,FE:N;1) 273.00 +550; 6000.00  N
REF:22 !
PARAMETER BMAGN(BCC_A2,CR,FE:N;0) 273.00 -0.85; 6000.00  N
REF:22 !
PARAMETER TC(BCC_A2,NI,TI:VA;0) 273.00 -575; 6000.00  N
REF:152 !
PARAMETER BMAGN(BCC_A2,NI,TI:VA;0) 273.00 -0.85; 6000.00  N
REF:152 !
 TYPE_DEFINITION ) GES A_P_D HCP_A3 MAGNETIC  -3.0    0.28 !
 PHASE HCP_A3  %)  2 1   0.5 !
    CONSTITUENT HCP_A3  :AL,CO%,CR,CU,FE,HF,MN,MO,NB,NI,SI,TI%,
    V,W,Y,ZR : B,C,N,O,VA% :  !
PARAMETER G(HCP_A3,AL:VA;0) 273.00 +5481-1.8*T+GHSERAL#; 6000.00  N
REF:0 !
PARAMETER G(HCP_A3,CO:VA;0) 273.00 +GHSERCO#; 6000.00  N
REF:73 !
PARAMETER G(HCP_A3,CR:VA;0) 273.00 +4438+GHSERCR#; 6000.00  N
REF:0 !
PARAMETER G(HCP_A3,CU:VA;0) 273.00 +600+0.2*T+GHSERCU#; 6000.00  N
REF:0 !
PARAMETER G(HCP_A3,FE:VA;0) 273.00 -3705.78+12.591*T-1.15*T*LN(T)
   +0.00064*T**2+GHSERFE#; 1811.00  Y
   -3957.199+5.24951*T+0.49251E+31*T**(-9)+GHSERFE#; 6000.00  N
REF:0 !
PARAMETER G(HCP_A3,HF:VA;0) 273.00 GHSERHF#; 6000.00  N
REF:0 !
PARAMETER G(HCP_A3,MN:VA;0) 273.00 -4439.3+133.007*T-24.5177*T*LN(T)
   -0.006*T**2+69600*T**(-1); 1519.00  Y
   -27070.1+310.7894*T-48*T*LN(T)+3.86196E+30*T**(-9); 6000.00  N
REF:66 !
PARAMETER G(HCP_A3,MO:VA;0) 273.00 +11550+GHSERMO#; 6000.00  N
REF:0 !
PARAMETER G(HCP_A3,NB:VA;0) 273.00 +10000+2.4*T+GHEXTNB#; 6000.00  N
REF:0 !
PARAMETER G(HCP_A3,NI:VA;0) 273.00 +1046+1.255*T+GHSERNI#; 6000.00  N
REF:0 !
PARAMETER G(HCP_A3,SI:VA;0) 273.00 +49200-20.8*T+GHSERSI#; 6000.00  N
REF:0 !
PARAMETER G(HCP_A3,TI:VA;0) 273.00 +GHSERTI#; 6000.00  N
REF:0 !
PARAMETER G(HCP_A3,V:VA;0) 273.00 +4000+2.4*T+GHSERVV#; 6000.00  N
REF:0 !
PARAMETER G(HCP_A3,W:VA;0) 273.00 +14750+GHSERWW#; 6000.00  N
REF:0 !
PARAMETER G(HCP_A3,Y:VA;0) 273.00 +GHSERYY#; 6000.00  N
REF:0 !
PARAMETER G(HCP_A3,ZR:VA;0) 273.00 +GHSERZR#; 6000.00  N
REF:0 !
PARAMETER G(HCP_A3,AL:B;0) 273.00 +GHSERAL#+0.5*GHSERBB#+15000; 6000.00  N
REF:160 !
PARAMETER G(HCP_A3,CO:B;0) 273.00 +GHSERCO#+0.5*GHSERBB#+UNDEF#; 6000.00  N
REF:pov15 !
PARAMETER G(HCP_A3,TI:B;0) 273.00 +GHSERTI#+0.5*GHSERBB#
   -56229; 6000.00  N
REF:117 !
PARAMETER G(HCP_A3,CO:C;0) 273.00 +GHSERCO#+0.5*GHSERCC#
   +22916.5-2.855*T; 6000.00  N
REF:73 !
PARAMETER G(HCP_A3,CR:C;0) 273.00 +GHSERCR#+0.5*GHSERCC#
   -18504+9.4173*T
   -2.4997*T*LN(T)+1.386E-3*T**2; 6000.00  N
REF:11 !
PARAMETER G(HCP_A3,FE:C;0) 273.00 +GFEFCC#+0.5*GHSERCC#
   +52905-11.9075*T; 6000.00  N
REF:11 !
PARAMETER G(HCP_A3,HF:C;0) 273.00 -51407.9+192.576*T
   -34.0640*T*LN(T)-0.00314*T**2+176580*T**(-1); 6000.00  N
REF:178 !
PARAMETER G(HCP_A3,MN:C;0) 273.00 +GHSERMN#+0.5*GHSERCC#
   -16692+4.319*T; 6000.00  N
REF:15 !
PARAMETER G(HCP_A3,MO:C;0) 273.00 +1*GHSERMO#+0.5*GHSERCC#
   -24150-3.625*T-163000*T**(-1); 6000.00  N
REF:17 !
PARAMETER G(HCP_A3,NB:C;0) 273.00 -105000+205*T-34.986618*T*LN(T)
   -0.002897*T**2-58298590*T**(-3)+252376*T**(-1); 6000.00  N
REF:pov09 !
PARAMETER G(HCP_A3,NI:C;0) 273.00 +GHSERNI#+0.5*GHSERCC#
   +34796+2.665*T; 6000.00  N
REF:11 !
PARAMETER G(HCP_A3,TI:C;0) 273.00 +GHSERTI#+0.5*GHSERCC#
   -67577-8.6*T; 6000.00  N
REF:16 !
PARAMETER G(HCP_A3,V:C;0) 273.00 -85473+182.441*T-30.551*T*LN(T)
   -0.00538998*T**2+229029*T**(-1); 6000.00  N
REF:15 !
PARAMETER G(HCP_A3,W:C;0) 273.00 +GHSERWW#+0.5*GHSERCC#
   -6715-6.65*T; 6000.00  N
REF:19 !
PARAMETER G(HCP_A3,ZR:C;0) 273.00 -115822.7+212.2971*T
  -36.10565*T*LN(T)-1.375489E-3*T**2-1.361587E-7*T**3
  +217131.0*T**(-1)-1.9505689E8*T**(-3); 6000.00  N
REF:206 !
PARAMETER G(HCP_A3,AL:N;0) 273.00 +80000+GHSERAL#+0.5*GHSERNN#; 6000.00  N
REF:92 !
PARAMETER G(HCP_A3,CO:N;0) 273.00 -13140+198.577*T-36.621*T*LN(T)
   +96383*T**(-1)-8.42E-04*T**2; 6000.00  N
REF:135 !
PARAMETER G(HCP_A3,CR:N;0) 273.00 -59000+58.5*T-4*T*LN(T)
   +GHSERCR#+0.5*GHSERNN#; 6000.00  N
REF:pov12 !
PARAMETER G(HCP_A3,FE:N;0) 273.00 -12015+37.98*T+GHSERFE#
 +0.5*GHSERNN#; 6000.00  N
REF:22 !
PARAMETER G(HCP_A3,MN:N;0) 273.00 -60607+211.1804*T-37.7331*T*LN(T)
   +129442*T**(-1); 6000.00  N
REF:22 !
PARAMETER G(HCP_A3,MO:N;0) 273.00 -29450+28.7*T+GHSERMO#
 +0.5*GHSERNN#; 6000.00  N
REF:64 !
PARAMETER G(HCP_A3,NB:N;0) 273.00 +GHSERNB#+0.5*GHSERNN#-135568
   +59.295*T-2*T*LN(T); 6000.00  N
REF:16 !
PARAMETER G(HCP_A3,NI:N;0) 273.00 -4409.6+72.93*T-7.36*T*LN(T)
   +0.00614*T**2+GHSERNI#+0.5*GHSERNN#; 6000.00  N
REF:67 !
PARAMETER G(HCP_A3,TI:N;0) 273.00 +0.5*GHSERTI#+0.5*GTIN#-6046.53
 -2.653*T; 6000.00  N
REF:16 !
PARAMETER G(HCP_A3,V:N;0) 273.00 -139000+50.4*T+GHSERVV#
 +0.5*GHSERNN#; 6000.00  N
REF:48 !
PARAMETER G(HCP_A3,AL:O;0) 273.00 +5481-1.8*T+GHSERAL#
 +0.5*GHSEROO#; 6000.00  N
REF:pov12 !
PARAMETER G(HCP_A3,CO:O;0) 273.00 +GHSERCO#+0.5*GHSEROO#; 6000.00  N
REF:pov12 !
PARAMETER G(HCP_A3,CR:O;0) 273.00 +4438+GHSERCR#+0.5*GHSEROO#; 6000.00  N
REF:pov12 !
PARAMETER G(HCP_A3,CU:O;0) 273.00 +600+0.2*T+GHSERCU#
 +0.5*GHSEROO#; 6000.00  N
REF:pov12 !
PARAMETER G(HCP_A3,FE:O;0) 273.00 -3705.78+12.591*T-1.15*T*LN(T)
   +0.00064*T**2+GHSERFE#+0.5*GHSEROO#; 1811.00  Y
   -3957.199+5.24951*T+0.49251E+31*T**(-9)+GHSERFE#
 +0.5*GHSEROO#; 6000.00  N
REF:pov12 !
PARAMETER G(HCP_A3,HF:O;0) 273.00 +GHSERHF#+0.5*GHSEROO#
   -271214+41.560*T; 6000.00  N
REF:195 !
PARAMETER G(HCP_A3,MN:O;0) 273.00 -4439.3+133.007*T-24.5177*T*LN(T)
   -0.006*T**2+69600*T**(-1)+0.5*GHSEROO#; 1519.00  Y
   -27070.1+310.7894*T-48*T*LN(T)+3.86196E+30*T**(-9)
 +0.5*GHSEROO#; 6000.00  N
REF:pov12 !
PARAMETER G(HCP_A3,MO:O;0) 273.00 +GHSERMO#+0.5*GHSEROO#; 6000.00  N
REF:POV12 !
PARAMETER G(HCP_A3,NB:O;0) 273.00 +10000+2.4*T+GHEXTNB#
 +0.5*GHSEROO#; 6000.00  N
REF:pov12 !
PARAMETER G(HCP_A3,NI:O;0) 273.00 +1046+1.255*T+GHSERNI#
 +0.5*GHSEROO#; 6000.00  N
REF:pov12 !
PARAMETER G(HCP_A3,SI:O;0) 273.00 +49200-20.8*T+GHSERSI#
 +0.5*GHSEROO#; 6000.00  N
REF:pov12 !
PARAMETER G(HCP_A3,TI:O;0) 273.00 +GHSERTI#+0.5*GHSEROO#; 6000.00  N
REF:pov12 !
PARAMETER G(HCP_A3,V:O;0) 273.00 +4000+2.4*T+GHSERVV#
 +0.5*GHSEROO#; 6000.00  N
REF:pov12 !
PARAMETER G(HCP_A3,W:O;0) 273.00 +14750+GHSERWW#+0.5*GHSEROO#; 6000.00  N
REF:pov12 !
PARAMETER G(HCP_A3,Y:O;0) 273.00 +GHSERYY#+0.5*GHSEROO#; 6000.00  N
REF:pov12 !
PARAMETER G(HCP_A3,ZR:O;0) 273.00 +GHSERZR#+GHSEROO#; 6000.00  N
REF:pov12 !
PARAMETER L(HCP_A3,AL,CR:VA;0) 273.00 -35000+6*T; 6000.00  N
REF:92 !
PARAMETER L(HCP_A3,AL,CU:VA;0) 273.00 +38107; 6000.00  N
REF:92 !
PARAMETER L(HCP_A3,AL,HF:VA;0) 273.00 -129770-7.238*T; 6000.00  N
REF:214 !
PARAMETER L(HCP_A3,AL,HF:VA;1) 273.00 -50257+21.950*T; 6000.00  N
REF:214 !
PARAMETER L(HCP_A3,AL,HF:VA;2) 273.00 -2946+19.983*T; 6000.00  N
REF:214 !
PARAMETER L(HCP_A3,AL,MN:VA;0) 273.00 -108066+43.83*T; 6000.00  N
REF:92 !
PARAMETER L(HCP_A3,AL,MN:VA;1) 273.00 -54519.8+40*T; 6000.00  N
REF:92 !
PARAMETER L(HCP_A3,AL,MO:VA;0) 273.00 -85570+25*T; 6000.00  N
REF:92 !
PARAMETER L(HCP_A3,AL,NB:VA;0) 273.00 -134000+38*T; 6000.00  N
REF:157 !
PARAMETER L(HCP_A3,AL,SI:VA;0) 273.00 -3143.78+0.39297*T; 6000.00  N
REF:92 !
PARAMETER L(HCP_A3,AL,TI:VA;0) 273.00 -134164+37.863*T; 6000.00  N
REF:157 !
PARAMETER L(HCP_A3,AL,TI:VA;1) 273.00 -3475+0.825*T; 6000.00  N
REF:157 !
PARAMETER L(HCP_A3,AL,TI:VA;2) 273.00 -7756; 6000.00  N
REF:157 !
PARAMETER L(HCP_A3,AL,V:VA;0) 273.00 -95000+20*T; 6000.00  N
REF:92 !
PARAMETER L(HCP_A3,AL,V:VA;1) 273.00 -6000; 6000.00  N
REF:92 !
PARAMETER L(HCP_A3,AL,W:VA;0) 273.00 -19250+20.2*T; 6000.00  N
REF:92 !
PARAMETER L(HCP_A3,AL,W:VA;1) 273.00 -10000; 6000.00  N
REF:92 !
PARAMETER L(HCP_A3,CO,CR:VA;0) 273.00 -6436; 6000.00  N
REF:73 !
PARAMETER L(HCP_A3,CO,CU:VA;0) 273.00 +28000; 6000.00  N
REF:87 !
PARAMETER L(HCP_A3,CO,FE:VA;0) 273.00 +5000; 6000.00  N
REF:152 !
PARAMETER L(HCP_A3,CO,MN:VA;0) 273.00 -21000; 6000.00  N
REF:87 !
PARAMETER L(HCP_A3,CO,MN:VA;1) 273.00 -4000; 6000.00  N
REF:87 !
PARAMETER L(HCP_A3,CO,MO:VA;0) 273.00 -29315.7+23.755*T; 6000.00  N
REF:77 !
PARAMETER L(HCP_A3,CO,MO:VA;1) 273.00 -27975.9-1.936*T; 6000.00  N
REF:77 !
PARAMETER L(HCP_A3,CO,MO:VA;2) 273.00 +24698.3; 6000.00  N
REF:77 !
PARAMETER L(HCP_A3,CO,NB:VA;0) 273.00 -7146; 6000.00  N
REF:136 !
PARAMETER L(HCP_A3,CO,NI:VA;0) 273.00 -1620-0.385*T; 6000.00  N
REF:79 !
PARAMETER L(HCP_A3,CO,W:VA;0) 273.00 +63000; 6000.00  N
REF:79 !
PARAMETER L(HCP_A3,CO,ZR:VA;0) 273.00 -87600; 6000.00  N
REF:180 !
PARAMETER L(HCP_A3,CR,CU:VA;0) 273.00 +81100-25*T; 6000.00  N
REF:130 !
PARAMETER L(HCP_A3,CR,FE:VA;0) 273.00 +10833-7.477*T; 6000.00  N
REF:11 !
PARAMETER L(HCP_A3,CR,MN:VA;0) 273.00 -19088+17.5423*T; 6000.00  N
REF:22 !
PARAMETER L(HCP_A3,CR,MO:VA;0) 273.00 +28890-7.962*T; 6000.00  N
REF:61 !
PARAMETER L(HCP_A3,CR,MO:VA;1) 273.00 +5974-2.428*T; 6000.00  N
REF:61 !
PARAMETER L(HCP_A3,CR,NI:VA;0) 273.00 +20000-15*T; 6000.00  N
REF:pov12 !
PARAMETER L(HCP_A3,CR,TI:VA;0) 273.00 +32500; 6000.00  N
REF:21 !
PARAMETER L(HCP_A3,CR,V:VA;0) 273.00 -9874-2.6964*T; 6000.00  N
REF:68 !
PARAMETER L(HCP_A3,CR,V:VA;1) 273.00 -1720-2.5237*T; 6000.00  N
REF:68 !
PARAMETER L(HCP_A3,CR,W:VA;0) 273.00 +31520; 6000.00  N
REF:138 !
PARAMETER L(HCP_A3,CR,W:VA;1) 273.00 -1320; 6000.00  N
REF:138 !
PARAMETER L(HCP_A3,CR,Y:VA;0) 273.00 +63000; 6000.00  N
REF:205  !
PARAMETER L(HCP_A3,CU,FE:VA;0) 273.00 +48885.74-11.51*T; 6000.00  N
REF:pov09 !
PARAMETER L(HCP_A3,CU,FE:VA;1) 273.00 +12687.16-8.01*T; 6000.00  N
REF:pov09 !
PARAMETER L(HCP_A3,CU,FE:VA;2) 273.00 +4054.11; 6000.00  N
REF:pov09 !
PARAMETER L(HCP_A3,CU,MN:VA;0) 273.00 +13000; 6000.00  N
REF:87 !
PARAMETER L(HCP_A3,CU,NB:VA;0) 273.00 +20000; 6000.00  N
REF:130 !
PARAMETER L(HCP_A3,CU,NI:VA;0) 273.00 +8047.72+3.42217*T; 6000.00  N
REF:92 !
PARAMETER L(HCP_A3,CU,NI:VA;1) 273.00 -2041.3+.99714*T; 6000.00  N
REF:92 !
PARAMETER L(HCP_A3,CU,SI:VA;0) 273.00 -19948-2.356*T; 6000.00  N
REF:92 !
PARAMETER L(HCP_A3,CU,SI:VA;1) 273.00 -23800-1.97*T; 6000.00  N
REF:92 !
PARAMETER L(HCP_A3,CU,SI:VA;2) 273.00 -20; 6000.00  N
REF:92 !
PARAMETER L(HCP_A3,FE,MN:VA;0) 273.00 -5582+3.865*T; 6000.00  N
REF:15 !
PARAMETER L(HCP_A3,FE,MN:VA;1) 273.00 +273; 6000.00  N
REF:15 !
PARAMETER L(HCP_A3,FE,MO:VA;0) 273.00 +28347-17.691*T; 6000.00  N
REF:27 !
PARAMETER L(HCP_A3,FE,NB:VA;0) 273.00 -4784; 6000.00  N
REF:113 !
PARAMETER L(HCP_A3,FE,NI:VA;0) 273.00 -12054.355+3.27413*T; 6000.00  N
REF:20 !
PARAMETER L(HCP_A3,FE,NI:VA;1) 273.00 +11082-4.45077*T; 6000.00  N
REF:20 !
PARAMETER L(HCP_A3,FE,NI:VA;2) 273.00 -725.8; 6000.00  N
REF:20 !
PARAMETER L(HCP_A3,FE,TI:VA;0) 273.00 -10000+15*T; 6000.00  N
REF:152 !
PARAMETER L(HCP_A3,FE,V:VA;0) 273.00 -15291-4.138*T; 6000.00  N
REF:15 !
PARAMETER L(HCP_A3,FE,W:VA;0) 273.00 +25977-3.36*T; 6000.00  N
REF:20 !
PARAMETER L(HCP_A3,FE,W:VA;1) 273.00 -7258.6; 6000.00  N
REF:20 !
PARAMETER L(HCP_A3,FE,Y:VA;0) 273.00 +59000-37*T; 6000.00  N
REF:pov12 !
PARAMETER L(HCP_A3,MN,SI:VA;0) 273.00 -72446.85; 6000.00  N
REF:pov09 !
PARAMETER L(HCP_A3,MN,TI:VA;0) 273.00 +22100; 6000.00  N
REF:92 !
PARAMETER L(HCP_A3,MN,V:VA;0) 273.00 -11820; 6000.00  N
REF:15 !
PARAMETER L(HCP_A3,MO,TI:VA;0) 273.00 +14250.8; 6000.00  N
REF:125 !
PARAMETER L(HCP_A3,MO,V:VA;0) 273.00 -43987.5+37.5*T; 6000.00  N
REF:34 !
PARAMETER L(HCP_A3,MO,W:VA;0) 273.00 +2000; 6000.00  N
REF:18 !
PARAMETER L(HCP_A3,NB,TI:VA;0) 273.00 -100600-63.442*T; 6000.00  N
REF:157 !
PARAMETER L(HCP_A3,NB,TI:VA;1) 273.00 -31084-55.794*T; 6000.00  N
REF:157 !
PARAMETER L(HCP_A3,NB,TI:VA;2) 273.00 +30394-73*T; 6000.00  N
REF:157 !
PARAMETER L(HCP_A3,NB,V:VA;0) 273.00 +1e-8; 6000.00  N
REF:92 !
PARAMETER L(HCP_A3,NB,Y:VA;0) 273.00 +150000; 6000.00  N
REF:213 !
PARAMETER L(HCP_A3,NI,TI:VA;0) 273.00 -22717; 6000.00  N
REF:San15 !
PARAMETER L(HCP_A3,NI,W:VA;0) 273.00 +2556+11.6*T; 6000.00  N
REF:20 !
PARAMETER L(HCP_A3,NI,W:VA;1) 273.00 -52900; 6000.00  N
REF:20 !
PARAMETER L(HCP_A3,NI,Y:VA;0) 273.00 -2000; 6000.00  N
REF:212 !
PARAMETER L(HCP_A3,NI,ZR:VA;0) 273.00 -63677; 6000.00  N
REF:207 !
PARAMETER L(HCP_A3,SI,TI:VA;1) 273.00 -234045.13+51.80942*T; 6000.00  N
REF:94 !
PARAMETER L(HCP_A3,TI,V:VA;0) 273.00 +20000; 6000.00  N
REF:92 !
PARAMETER L(HCP_A3,TI,W:VA;0) 273.00 +35774; 6000.00  N
REF:92 !
PARAMETER L(HCP_A3,AL,TI:B;0) 273.00 -43000; 6000.00  N
REF:160 !
PARAMETER L(HCP_A3,CO,CR:C;0) 273.00 -6436; 6000.00  N
REF:73 !
PARAMETER L(HCP_A3,CO,FE:C;0) 273.00 +8000; 6000.00  N
REF:79 !
PARAMETER L(HCP_A3,CO,NI:C;0) 273.00 +6000; 6000.00  N
REF:76 !
PARAMETER L(HCP_A3,CO,W:C;0) 273.00 +117000; 6000.00  N
REF:79 !
PARAMETER L(HCP_A3,CR,MN:C;0) 273.00 +60000; 6000.00  N
REF:141 !
PARAMETER L(HCP_A3,CR,MO:C;0) 273.00 -3905+18.5304*T; 6000.00  N
REF:61 !
PARAMETER L(HCP_A3,CR,V:C;0) 273.00 +17165-9.9072*T; 6000.00  N
REF:68 !
PARAMETER L(HCP_A3,FE,MN:C;0) 273.00 -2685-20*T; 6000.00  N
REF:15 !
PARAMETER L(HCP_A3,FE,MO:C;0) 273.00 +13030-33.8*T; 6000.00  N
REF:27 !
PARAMETER L(HCP_A3,FE,NI:C;0) 273.00 +49074-7.32*T; 6000.00  N
REF:20 !
PARAMETER L(HCP_A3,FE,NI:C;1) 273.00 -25800; 6000.00  N
REF:20 !
PARAMETER L(HCP_A3,FE,V:C;0) 273.00 -15291-4.138*T; 6000.00  N
REF:15 !
PARAMETER L(HCP_A3,FE,W:C;0) 273.00 -116755+100*T; 6000.00  N
REF:20 !
PARAMETER L(HCP_A3,MO,TI:C;0) 273.00 -3387.2; 6000.00  N
REF:125 !
PARAMETER L(HCP_A3,MO,V:C;0) 273.00 -43987.5+37.5*T; 6000.00  N
REF:34 !
PARAMETER L(HCP_A3,NB,TI:C;0) 273.00 -10739+13.0928*T; 6000.00  N
REF:16 !
PARAMETER L(HCP_A3,NB,W:C;0) 273.00 -18676+7.969*T; 6000.00  N
REF:19 !
PARAMETER L(HCP_A3,NB,W:C;1) 273.00 +9876; 6000.00  N
REF:19 !
PARAMETER L(HCP_A3,NI,W:C;0) 273.00 +2556+11.6*T; 6000.00  N
REF:20 !
PARAMETER L(HCP_A3,NI,W:C;1) 273.00 -52900; 6000.00  N
REF:20 !
PARAMETER L(HCP_A3,TI,W:C;0) 273.00 -17802; 6000.00  N
REF:139 !
PARAMETER L(HCP_A3,CR,FE:N;0) 273.00 +15000-20*T; 6000.00  N
REF:pov12 !
PARAMETER L(HCP_A3,CR,MN:N;0) 273.00 -43187+32.48*T; 6000.00  N
REF:22 !
PARAMETER L(HCP_A3,CR,MO:N;0) 273.00 -30000; 6000.00  N
REF:pov12 !
PARAMETER L(HCP_A3,CR,NB:N;0) 273.00 +100000; 6000.00  N
REF:pov12 !
PARAMETER L(HCP_A3,CR,NI:N;0) 273.00 +1443; 6000.00  N
REF:36 !
PARAMETER L(HCP_A3,CR,V:N;0) 273.00 -9200; 6000.00  N
REF:koze09 !
PARAMETER L(HCP_A3,NB,TI:N;0) 273.00 -8430+13.0928*T; 6000.00  N
REF:16 !
PARAMETER L(HCP_A3,TI:B,VA;0) 273.00 +9115; 6000.00  N
REF:117 !
PARAMETER L(HCP_A3,CR:C,VA;0) 273.00 +4165; 6000.00  N
REF:11 !
PARAMETER L(HCP_A3,FE:C,VA;0) 273.00 -17335; 6000.00  N
REF:11 !
PARAMETER L(HCP_A3,MN:C,VA;0) 273.00 +8552-9.367*T; 6000.00  N
REF:15 !
PARAMETER L(HCP_A3,MO:C,VA;0) 273.00 +4150; 6000.00  N
REF:27 !
PARAMETER L(HCP_A3,NB:C,VA;0) 273.00 +13544-4.66*T; 6000.00  N
REF:19 !
PARAMETER L(HCP_A3,V:C,VA;0) 273.00 +12430-3.986*T; 6000.00  N
REF:15 !
PARAMETER L(HCP_A3,W:C,VA;0) 273.00 +4165; 6000.00  N
REF:19 !
PARAMETER L(HCP_A3,ZR:C,VA;0) 273.00 +3206.881; 6000.00  N
REF:206 !
PARAMETER L(HCP_A3,FE,NB:C,VA;0) 273.00 -20000; 6000.00  N
REF:113 !
PARAMETER L(HCP_A3,CO:N,VA;0) 273.00 +5000-5*T; 6000.00  N
REF:135 !
PARAMETER L(HCP_A3,CR:N,VA;0) 273.00 +21120-10.61*T; 6000.00  N
REF:22 !
PARAMETER L(HCP_A3,CR:N,VA;1) 273.00 -6204; 6000.00  N
REF:22 !
PARAMETER L(HCP_A3,FE:N,VA;0) 273.00 +10345-19.71*T; 6000.00  N
REF:22 !
PARAMETER L(HCP_A3,FE:N,VA;1) 273.00 -11130+11.84*T; 6000.00  N
REF:22 !
PARAMETER L(HCP_A3,MN:N,VA;0) 273.00 -7194-5.2075*T; 6000.00  N
REF:22 !
PARAMETER L(HCP_A3,MN:N,VA;1) 273.00 -11810+6.9538*T; 6000.00  N
REF:22 !
PARAMETER L(HCP_A3,TI:N,VA;0) 273.00 -13501; 6000.00  N
REF:16 !
PARAMETER L(HCP_A3,V:N,VA;0) 273.00 -18400+4.84*T; 6000.00  N
REF:48 !
PARAMETER L(HCP_A3,V:N,VA;1) 273.00 -19700+2.13*T; 6000.00  N
REF:48 !
PARAMETER L(HCP_A3,HF:O,VA;0) 273.00 -31345; 6000.00  N
REF:195 !
PARAMETER L(HCP_A3,HF:O,VA;1) 273.00 -6272; 6000.00  N
REF:195 !
PARAMETER L(HCP_A3,NB:C,N;0) 273.00 -15000; 6000.00  N
REF:16 !
PARAMETER L(HCP_A3,TI:C,N;0) 273.00 -32725; 6000.00  N
REF:16 !
PARAMETER L(HCP_A3,CO,CR,NI:VA;0) 273.00 +10000; 6000.00  N
REF:pov11 !
PARAMETER L(HCP_A3,AL,NB,TI:VA;0) 273.00 -10*T; 6000.00  N
REF:92 !
PARAMETER L(HCP_A3,CO,CU,MN:VA;0) 273.00 +5000; 6000.00  N
REF:87 !
PARAMETER L(HCP_A3,CO,CU,MN:VA;1) 273.00 +5000; 6000.00  N
REF:87 !
PARAMETER L(HCP_A3,CO,CU,MN:VA;2) 273.00 +5000; 6000.00  N
REF:87 !
PARAMETER L(HCP_A3,CO,FE,MO:VA;0) 273.00 +18000; 6000.00  N
REF:pov09 !
PARAMETER L(HCP_A3,CO,FE,MO:VA;1) 273.00 +1e-8; 6000.00  N
REF:pov09 !
PARAMETER L(HCP_A3,CO,FE,MO:VA;2) 273.00 +20000; 6000.00  N
REF:pov09 !

PARAMETER L(HCP_A3,CR,FE,MO:C;0) 273.00 -57062; 6000.00  N
REF:61 !
PARAMETER L(HCP_A3,CR,FE,MN:N;0) 273.00 -180000; 6000.00  N
REF:pov12 !
PARAMETER L(HCP_A3,NB:C,N,VA;0) 273.00 -30000; 6000.00  N
REF:16 !
PARAMETER L(HCP_A3,TI:C,N,VA;0) 273.00 -15000; 6000.00  N
REF:16 !
PARAMETER TC(HCP_A3,CO:VA;0) 273.00 +1396; 6000.00  N
REF:73 !
PARAMETER BMAGN(HCP_A3,CO:VA;0) 273.00 +1.35; 6000.00  N
REF:73 !
PARAMETER TC(HCP_A3,CO,CR:VA;0) 273.00 -1795; 6000.00  N
REF:73 !
PARAMETER TC(HCP_A3,CO,FE:VA;0) 273.00 -253; 6000.00  N
REF:74 !
PARAMETER TC(HCP_A3,CO,FE:VA;1) 273.00 +1494; 6000.00  N
REF:74 !
PARAMETER BMAGN(HCP_A3,CO,FE:VA;0) 273.00 +5.41; 6000.00  N
REF:74 !
PARAMETER BMAGN(HCP_A3,CO,FE:VA;1) 273.00 -0.24; 6000.00  N
REF:74 !
PARAMETER TC(HCP_A3,CO,MN:VA;0) 273.00 -2685; 6000.00  N
REF:87 !
PARAMETER TC(HCP_A3,CO,MN:VA;1) 273.00 +3657; 6000.00  N
REF:87 !
PARAMETER BMAGN(HCP_A3,CO,MN:VA;0) 273.00 -1.07; 6000.00  N
REF:87 !
PARAMETER TC(HCP_A3,CO,MO:VA;0) 273.00 -1000; 6000.00  N
REF:77 !
PARAMETER BMAGN(HCP_A3,CO,MO:VA;0) 273.00 +1e-8; 6000.00  N
REF:77 !
PARAMETER TC(HCP_A3,CO,NI:VA;0) 273.00 +411; 6000.00  N
REF:79 !
PARAMETER TC(HCP_A3,CO,NI:VA;1) 273.00 -99; 6000.00  N
REF:79 !
PARAMETER BMAGN(HCP_A3,CO,NI:VA;0) 273.00 +1.046; 6000.00  N
REF:79 !
PARAMETER BMAGN(HCP_A3,CO,NI:VA;1) 273.00 +0.165; 6000.00  N
REF:79 !
PARAM G(HCP_A3,CO,TI:VA;0) 273.00 -65952+14.242*T; 6000.00  N
REF:137 !
PARAMETER TC(HCP_A3,CO,W:VA;0) 273.00 -3379; 6000.00  N
REF:79 !
PARAMETER BMAGN(HCP_A3,CO,W:VA;0) 273.00 -3.268; 6000.00  N
REF:79 !
PARAMETER TC(HCP_A3,CR:VA;0) 273.00 -1109; 6000.00  N
REF:11 !
PARAMETER BMAGN(HCP_A3,CR:VA;0) 273.00 -2.46; 6000.00  N
REF:11 !
PARAMETER TC(HCP_A3,MN:VA;0) 273.00 -1620; 2000.00  N
REF:0 !
PARAMETER BMAGN(HCP_A3,MN:VA;0) 273.00 -1.86; 2000.00  N
REF:0 !
PARAMETER TC(HCP_A3,NI:VA;0) 273.00 +633; 6000.00  N
REF:0 !
PARAMETER BMAGN(HCP_A3,NI:VA;0) 273.00 +0.52; 6000.00  N
REF:0 !
PARAMETER TC(HCP_A3,NI:C;0) 273.00 +633; 6000.00  N
REF:11 !
PARAMETER BMAGN(HCP_A3,NI:C;0) 273.00 +0.52; 6000.00  N
REF:11 !
 TYPE_DEFINITION } GES A_P_D ALPHA_MN MAGNETIC  -3.0    0.28 !
 PHASE BCC_B2 %X  3 0.5 0.5   3 !
    CONSTITUENT BCC_B2  : FE,NI%,SI,TI : FE,NI,SI,TI% : VA : !
PARAMETER G(BCC_B2,NI:NI:VA;0) 273.00 +1E-8; 6000.00  N
REF:91 !
PARAMETER G(BCC_B2,NI:FE:VA;0) 273.00 +1e-8; 6000.00  N
REF:152 !
PARAMETER G(BCC_B2,FE:NI:VA;0) 273.00 +1e-8; 6000.00  N
REF:152 !
PARAMETER G(BCC_B2,SI:FE:VA;0) 273.00 -2*FESIW1#; 6000.00  N
REF:24 !
PARAMETER G(BCC_B2,FE:SI:VA;0) 273.00 -2*FESIW1#; 6000.00  N
REF:24 !
PARAMETER G(BCC_B2,FE:TI:VA;0) 273.00 +76218-46.685*T
   +8.663*T*LN(T)-0.007151*T**2+1.121169E-6*T**3; 6000.00  N
REF:152 !
PARAMETER G(BCC_B2,TI:FE:VA;0) 273.00 +76218-46.685*T
   +8.663*T*LN(T)-0.007151*T**2+1.121169E-6*T**3; 6000.00  N
REF:152 !
PARAMETER G(BCC_B2,NI:TI:VA;0) 273.00 -33000+5*T; 6000.00  N
REF:pov15 !
PARAMETER G(BCC_B2,TI:NI:VA;0) 273.00 -33000+5*T; 6000.00  N
REF:pov15 !
PARAMETER TC(BCC_B2,FE:TI:VA;0) 273.00 -1325; 6000.00  N
REF:152 !
PARAMETER TC(BCC_B2,TI:FE:VA;0) 273.00 -1325; 6000.00  N
REF:152 !
PARAMETER G(BCC_B2,FE,TI:FE:VA;0) 273.00 -10971; 6000.00  N
REF:152 !
PARAMETER G(BCC_B2,FE:FE,TI:VA;0) 273.00 -10971; 6000.00  N
REF:152 !
PARAMETER G(BCC_B2,FE,TI:FE:VA;1) 273.00 -13764; 6000.00  N
REF:152 !
PARAMETER G(BCC_B2,FE:FE,TI:VA;1) 273.00 -13764; 6000.00  N
REF:152 !
PARAMETER G(BCC_B2,TI:FE,TI:VA;0) 273.00 -6097; 6000.00  N
REF:152 !
PARAMETER G(BCC_B2,FE,TI:TI:VA;0) 273.00 -6097; 6000.00  N
REF:152 !
PARAMETER G(BCC_B2,TI:FE,TI:VA;1) 273.00 +12256; 6000.00  N
REF:152 !
PARAMETER G(BCC_B2,FE,TI:TI:VA;1) 273.00 +12256; 6000.00  N
REF:152 !
PARAMETER G(BCC_B2,TI:NI,TI:VA;0) 273.00 +58000
   -25*T; 6000.00  N
REF:pov15 !
PARAMETER G(BCC_B2,NI,TI:TI:VA;0) 273.00 +58000
   -25*T; 6000.00  N
REF:pov15 !
PARAMETER G(BCC_B2,NI:NI,TI:VA;0) 273.00 -58000
   +25*T; 6000.00  N
REF:pov15 !
PARAMETER G(BCC_B2,NI,TI:NI:VA;0) 273.00 -58000
   +25*T; 6000.00  N
REF:pov15 !
PARAMETER G(BCC_B2,NI:NI,TI:VA;1) 273.00 0; 6000.00  N
REF:pov15 !
PARAMETER G(BCC_B2,NI,TI:NI:VA;1) 273.00 0; 6000.00  N
REF:pov15 !
PARAMETER G(BCC_B2,NI:NI,TI:VA;2) 273.00 +10000
   +4*T; 6000.00  N
REF:pov15 !
PARAMETER G(BCC_B2,NI,TI:NI:VA;2) 273.00 +10000
   +4*T; 6000.00  N
REF:pov15 !
PARAMETER G(BCC_B2,TI:FE,NI:VA;0) 273.00 +11774; 6000.00  N
REF:152 !
PARAMETER G(BCC_B2,FE,NI:TI:VA;0) 273.00 +11774; 6000.00  N
REF:152 !
 PHASE GAMMA_PRIME % 2 0.25 0.75  !
    CONST GAMMA_PRIME : AL%,CO,CR,FE,HF,MO,NB%,NI,SI,TI%,W,ZR : AL,
    CO,CR,FE,HF,MO,NB,NI%,SI,TI,W,ZR : !
PARAMETER G(GAMMA_PRIME,AL:AL;0) 273.00 +GHSERAL#+5000; 6000.00  N
REF:154 !
PARAMETER G(GAMMA_PRIME,AL:CO;0) 273.00 -21000+0.25*GHSERAL#
 +0.75*GHSERCO#; 6000.00  N
REF:pov15 !
PARAMETER G(GAMMA_PRIME,AL:FE;0) 273.00 +0.25*GHSERAL#
 +0.75*GHSERFE#; 6000.00  N
REF:pov10 !
PARAMETER G(GAMMA_PRIME,AL:MO;0) 273.00 -25000+15*T+0.25*GHSERAL#
 +0.75*GHSERMO#; 6000.00  N
REF:pov11 !
PARAMETER G(GAMMA_PRIME,AL:NB;0) 273.00 +0.25*GALHCP#+0.75*GNBHCP#
 -5000; 6000.00  N
REF:157 !
PARAMETER G(GAMMA_PRIME,AL:NI;0) 273.00 -43000+5.5*T+0.75*GHSERNI#
 +0.25*GHSERAL#; 6000.00  N
REF:pov13 !
PARAMETER G(GAMMA_PRIME,AL:TI;0) 273.00 +0.75*GHSERTI#+0.25*GALHCP#
 -28419+5.21*T; 6000.00  N
REF:157 !
PARAMETER G(GAMMA_PRIME,AL:W;0) 273.00 +0.75*GHSERWW#+0.25*GHSERAL#
 +15*T; 6000.00  N
REF:pov11 !
PARAMETER G(GAMMA_PRIME,CO:AL;0) 273.00 +0.75*GHSERAL#+0.25*GHSERCO#
 -22600; 6000.00  N
REF:158 !
PARAMETER G(GAMMA_PRIME,CO:CO;0) 273.00 +GHSERCO#+15000; 6000.00  N
REF:pov15 !
PARAMETER G(GAMMA_PRIME,CO:FE;0) 273.00 +0.75*GHSERFE#
 +0.25*GHSERCO#; 6000.00  N
REF:pov10 !
PARAMETER G(GAMMA_PRIME,CO:MO;0) 273.00 +0.75*GHSERMO#+0.25*GHSERCO#
 -2500; 6000.00  N
REF:pov15 !
PARAMETER G(GAMMA_PRIME,CO:NB;0) 273.00 +200000+0.75*GHSERNB#
 +0.25*GHSERCO#; 6000.00  N
REF:pov10 !
PARAMETER G(GAMMA_PRIME,CO:NI;0) 273.00 -1600-3*T+0.75*GHSERNI#
 +0.25*GHSERCO#; 6000.00  N
REF:pov10 !
PARAMETER G(GAMMA_PRIME,CO:TI;0) 273.00 +0.75*GHSERTI#
 +0.25*GHSERCO#; 6000.00  N
REF:pov11 !
PARAMETER G(GAMMA_PRIME,CO:W;0) 273.00 +0.75*GHSERWW#
 +0.25*GHSERCO#; 6000.00  N
REF:pov11 !
PARAMETER G(GAMMA_PRIME,CR:AL;0) 273.00 +0.75*GHSERAL#
 +0.25*GHSERCR#; 6000.00  N
REF:pov10 !
PARAMETER G(GAMMA_PRIME,CR:CO;0) 273.00 +10000-10*T+0.75*GHSERCO#
 +0.25*GHSERCR#; 6000.00  N
REF:pov15 !
PARAMETER G(GAMMA_PRIME,CR:CR;0) 273.00 +35000+GHSERCR#; 6000.00  N
REF:pov10 !
PARAMETER G(GAMMA_PRIME,CR:FE;0) 273.00 +20000+0.75*GHSERFE#
 +0.25*GHSERCR#; 6000.00  N
REF:pov10 !
PARAMETER G(GAMMA_PRIME,CR:MO;0) 273.00 +25000+0.75*GHSERMO#
 +0.25*GHSERCR#; 6000.00  N
REF:pov11 !
PARAMETER G(GAMMA_PRIME,CR:NB;0) 273.00 +0.75*GHSERNB#
 +0.25*GHSERCR#; 6000.00  N
REF:pov10 !
PARAMETER G(GAMMA_PRIME,CR:NI;0) 273.00 +1650-5*T+0.75*GHSERNI#
 +0.25*GHSERCR#; 6000.00  N
REF:pov15 !
PARAMETER G(GAMMA_PRIME,CR:TI;0) 273.00 15000+0.75*GHSERTI#
 +0.25*GHSERCR#; 6000.00  N
REF:pov10 !
PARAMETER G(GAMMA_PRIME,CR:W;0) 273.00 +0.75*GHSERWW#+0.25*GHSERCR#
 +30000+10*T; 6000.00  N
REF:pov11 !
PARAMETER G(GAMMA_PRIME,AL:CR;0) 273.00 -12000+0.25*GHSERAL#
 +0.75*GHSERCR#; 6000.00  N
REF:pov10 !
PARAMETER G(GAMMA_PRIME,CO:CR;0) 273.00 +0.25*GHSERCO#
 +0.75*GHSERCR#+10000-10*T; 6000.00  N
REF:pov10 !
PARAMETER G(GAMMA_PRIME,FE:CR;0) 273.00 +1000+0.25*GHSERFE#
 +0.75*GHSERCR#; 6000.00  N
REF:pov10 !
PARAMETER G(GAMMA_PRIME,MO:CR;0) 273.00 +25000+0.25*GHSERMO#
 +0.75*GHSERCR#; 6000.00  N
REF:pov11 !
PARAMETER G(GAMMA_PRIME,NB:CR;0) 273.00 +0.25*GHSERNB#
 +0.75*GHSERCR#; 6000.00  N
REF:pov10 !
PARAMETER G(GAMMA_PRIME,NI:CR;0) 273.00 +0.25*GHSERNI#
 +0.75*GHSERCR#; 6000.00  N
REF:pov10 !
PARAMETER G(GAMMA_PRIME,TI:CR;0) 273.00 15000+0.25*GHSERTI#
 +0.75*GHSERCR#; 6000.00  N
REF:pov10 !
PARAMETER G(GAMMA_PRIME,W:CR;0) 273.00 +0.25*GHSERWW#+0.75*GHSERCR#
 +30000+10*T; 6000.00  N
REF:pov11 !
PARAMETER G(GAMMA_PRIME,FE:AL;0) 273.00 +0.75*GHSERAL#
 +0.25*GHSERFE#; 6000.00  N
REF:pov10 !
PARAMETER G(GAMMA_PRIME,FE:CO;0) 273.00 +0.75*GHSERCO#
 +0.25*GHSERFE#; 6000.00  N
REF:pov10 !
PARAMETER G(GAMMA_PRIME,FE:FE;0) 273.00 +GHSERFE#+5000; 6000.00  N
REF:153 !
PARAMETER G(GAMMA_PRIME,FE:MO;0) 273.00 +0.75*GHSERMO#
 +0.25*GHSERFE#; 6000.00  N
REF:pov10 !
PARAMETER G(GAMMA_PRIME,FE:NB;0) 273.00 +0.75*GHSERNB#+0.25*GHSERFE#
 +23500-6.25*T; 6000.00  N
REF:153 !
PARAMETER G(GAMMA_PRIME,FE:NI;0) 273.00 +0.75*GDHCNI#+0.25*GDHCFE#
 +5000; 6000.00  N
REF:153 !
PARAMETER G(GAMMA_PRIME,FE:TI;0) 273.00 +0.75*GDHCTI#+0.25*GDHCFE#
 +7500; 6000.00  N
REF:pov10 !
PARAMETER G(GAMMA_PRIME,FE:W;0) 273.00 +0.75*GHSERWW#
 +0.25*GDHCFE#; 6000.00  N
REF:pov11 !
PARAMETER G(GAMMA_PRIME,MO:AL;0) 273.00 -6000+0.75*GHSERAL#
 +0.25*GHSERMO#; 6000.00  N
REF:pov10 !
PARAMETER G(GAMMA_PRIME,MO:CO;0) 273.00 +50000+0.75*GHSERCO#
 +0.25*GHSERMO#; 6000.00  N
REF:pov10 !
PARAMETER G(GAMMA_PRIME,MO:FE;0) 273.00 +0.75*GHSERFE#
 +0.25*GHSERMO#; 6000.00  N
REF:pov10 !
PARAMETER G(GAMMA_PRIME,MO:MO;0) 273.00 +GHSERMO#+5000; 6000.00  N
REF:pov15 !
PARAMETER G(GAMMA_PRIME,MO:NB;0) 273.00 +0.75*GHSERNB#
 +0.25*GHSERMO#; 6000.00  N
REF:pov10 !
PARAMETER G(GAMMA_PRIME,MO:NI;0) 273.00 -3500+8.2*T+0.25*GHSERMO#
 +0.75*GHSERNI#; 6000.00  N
REF:pov15 !
PARAMETER G(GAMMA_PRIME,MO:TI;0) 273.00 +10000+0.75*GHSERTI#
 +0.25*GHSERMO#; 6000.00  N
REF:pov11 !
PARAMETER G(GAMMA_PRIME,MO:W;0) 273.00 +0.75*GHSERWW#+0.25*GHSERMO#
 +50000; 6000.00  N
REF:pov11 !
PARAMETER G(GAMMA_PRIME,NB:AL;0) 273.00 +0.75*GALHCP#
 +0.25*GNBHCP#; 6000.00  N
REF:157 !
PARAMETER G(GAMMA_PRIME,NB:CO;0) 273.00 -50000+25*T+0.75*GHSERCO#
 +0.25*GHSERNB#; 6000.00  N
REF:pov15 !
PARAMETER G(GAMMA_PRIME,NB:FE;0) 273.00 +0.75*GHSERFE#+0.25*GHSERNB#
 -9000+6.25*T; 6000.00  N
REF:153 !
PARAMETER G(GAMMA_PRIME,NB:MO;0) 273.00 +0.75*GHSERMO#
 +0.25*GHSERNB#; 6000.00  N
REF:pov10 !
PARAMETER G(GAMMA_PRIME,NB:NB;0) 273.00 +GNBHCP#; 6000.00  N
REF:157 !
PARAMETER G(GAMMA_PRIME,NB:NI;0) 273.00 +0.75*GHSERNI#+0.25*GHSERNB#
 -28000+2.7*T; 6000.00  N
REF:pov15 !
PARAMETER G(GAMMA_PRIME,NB:TI;0) 273.00 +0.75*GHSERTI#
 +0.25*GNBHCP#; 6000.00  N
REF:157 !
PARAMETER G(GAMMA_PRIME,NB:W;0) 273.00 +50000+0.75*GHSERWW#
 +0.25*GNBHCP#; 6000.00  N
REF:pov11 !
PARAMETER G(GAMMA_PRIME,NI:AL;0) 273.00 +0.75*GHSERAL#
 +0.25*GHSERNI#; 6000.00  N
REF:pov15 !
PARAMETER G(GAMMA_PRIME,NI:CO;0) 273.00 +0.75*GHSERCO#
 +0.25*GHSERNI#; 6000.00  N
REF:pov10 !
PARAMETER G(GAMMA_PRIME,NI:FE;0) 273.00 +0.75*GDHCFE#
 +0.25*GDHCNI#+5000; 6000.00  N
REF:153 !
PARAMETER G(GAMMA_PRIME,NI:MO;0) 273.00 10000+0.75*GHSERMO#
 +0.25*GHSERNI#; 6000.00  N
REF:pov10 !
PARAMETER G(GAMMA_PRIME,NI:NB;0) 273.00 +0.75*GHSERNB#
 +0.25*GHSERNI#+25500; 6000.00  N
REF:153 !
PARAMETER G(GAMMA_PRIME,NI:NI;0) 273.00 +GHSERNI#+3900; 6000.00  N
REF:pov10 !
PARAMETER G(GAMMA_PRIME,NI:TI;0) 273.00 +39000-8.5*T+0.25*GDHCNI#
 +0.75*GDHCTI#; 6000.00  N
REF:pov10 !
PARAMETER G(GAMMA_PRIME,NI:W;0) 273.00 -1000+1.25*T+0.25*GDHCNI#
 +0.75*GHSERWW#; 6000.00  N
REF:pov11 !
PARAMETER G(GAMMA_PRIME,SI:NI;0) 273.00 -49900+5.5*T
   +0.75*GHSERNI#+0.25*GHSERSI#; 6000.00  N
REF:pov13 !
PARAMETER G(GAMMA_PRIME,NI:SI;0) 273.00 +20600
   +0.75*GHSERSI#+0.25*GHSERNI#; 6000.00  N
REF:191 !
PARAMETER G(GAMMA_PRIME,SI:SI;0) 273.00 +GHSERSI#+51000-21.8*T; 6000.00  N
REF:191 !
PARAMETER G(GAMMA_PRIME,TI:SI;0) 273.00 -4507.36
   +0.75*GHSERSI#+0.25*GHSERTI#; 6000.00  N
REF:191 !
PARAMETER G(GAMMA_PRIME,SI:TI;0) 273.00 -41574.11
   +0.25*GHSERSI#+0.75*GHSERTI#; 6000.00  N
REF:191 !
PARAMETER G(GAMMA_PRIME,TI:AL;0) 273.00 +0.75*GALHCP#+0.25*GHSERTI#
   -4110.75+1.35*T; 6000.00  N
REF:157 !
PARAMETER G(GAMMA_PRIME,TI:CO;0) 273.00 -27400+6*T+0.75*GHSERCO#
 +0.25*GHSERTI#; 6000.00  N
REF:pov11 !
PARAMETER G(GAMMA_PRIME,TI:FE;0) 273.00 +0.75*GHSERFE#+0.25*GHSERTI#
 -8250+0.5*T; 6000.00  N
REF:pov10 !
PARAMETER G(GAMMA_PRIME,TI:MO;0) 273.00 +10000+0.75*GHSERMO#
 +0.25*GHSERTI#; 6000.00  N
REF:pov11 !
PARAMETER G(GAMMA_PRIME,TI:NB;0) 273.00 +0.75*GNBHCP#
 +0.25*GHSERTI#; 6000.00  N
REF:pov10 !
PARAMETER G(GAMMA_PRIME,TI:NI;0) 273.00 -39000+8.5*T+0.75*GDHCNI#
 +0.25*GDHCTI#; 6000.00  N
REF:pov15 !
PARAMETER G(GAMMA_PRIME,TI:TI;0) 273.00 +5005+GHSERTI#; 6000.00  N
REF:pov10 !
PARAMETER G(GAMMA_PRIME,TI:W;0) 273.00 +0.75*GHSERWW#
 +0.25*GDHCTI#; 6000.00  N
REF:pov11 !
PARAMETER G(GAMMA_PRIME,W:AL;0) 273.00 +0.75*GHSERAL#+0.25*GHSERTI#
 -5000; 6000.00  N
REF:pov11 !
PARAMETER G(GAMMA_PRIME,W:CO;0) 273.00 +0.75*GHSERCO#
 +0.25*GHSERWW#; 6000.00  N
REF:pov11 !
PARAMETER G(GAMMA_PRIME,W:FE;0) 273.00 +0.75*GHSERFE#
 +0.25*GHSERWW#; 6000.00  N
REF:pov11 !
PARAMETER G(GAMMA_PRIME,W:MO;0) 273.00 +0.75*GHSERMO#
 +0.25*GHSERWW#; 6000.00  N
REF:pov11 !
PARAMETER G(GAMMA_PRIME,W:NB;0) 273.00 +50000+0.75*GNBHCP#
 +0.25*GHSERWW#; 6000.00  N
REF:pov11 !
PARAMETER G(GAMMA_PRIME,W:NI;0) 273.00 -750
 +0.75*GDHCNI#+0.25*GHSERWW#; 6000.00  N
REF:pov15 !
PARAMETER G(GAMMA_PRIME,W:TI;0) 273.00 +0.75*GHSERTI#
 +0.25*GHSERWW#; 6000.00  N
REF:pov10 !
PARAMETER G(GAMMA_PRIME,W:W;0) 273.00 +50000+GHSERWW#; 6000.00  N
REF:pov11 !
PARAMETER L(GAMMA_PRIME,AL:AL,NI;0) 273.00 -100000+15*T; 6000.00  N
REF:pov15 !
PARAMETER L(GAMMA_PRIME,AL,CR:NI;0) 273.00 -5000+5*T; 6000.00  N
REF:pov15 !
PARAMETER L(GAMMA_PRIME,Al,NI:NI;0) 273.00 +2000-2*T; 6000.00  N
REF:pov15 !
PARAMETER L(GAMMA_PRIME,NI,TI:NI;0) 273.00 +1e-8; 6000.00  N
REF:pov10 !
PARAMETER L(GAMMA_PRIME,NI,TI:NI;1) 273.00 +1e-8; 6000.00  N
REF:pov10 !
PARAMETER L(GAMMA_PRIME,NI,TI:TI;0) 273.00 +1e-8; 6000.00  N
REF:pov10 !
PARAMETER L(GAMMA_PRIME,TI:NI,TI;0) 273.00 +1e-8; 6000.00  N
REF:pov10 !
PARAMETER L(GAMMA_PRIME,MO,NI:MO;0) 273.00 +1e-8; 6000.00  N
REF:pov10 !
PARAMETER L(GAMMA_PRIME,MO,TI:NI;0) 273.00 -5000; 6000.00  N
REF:pov15 !
PARAMETER L(GAMMA_PRIME,AL:AL,TI;0) 273.00 +1e-8; 6000.00  N
REF:pov10 !
PARAMETER L(GAMMA_PRIME,AL,TI:TI;0) 273.00 +1e-8; 6000.00  N
REF:pov10 !
PARAMETER L(GAMMA_PRIME,AL:NB,TI;0) 273.00 +1e-8; 6000.00  N
REF:pov10 !
PARAMETER L(GAMMA_PRIME,AL:NB,TI;1) 273.00 +1e-8; 6000.00  N
REF:pov10 !
PARAMETER L(GAMMA_PRIME,AL:NB,TI;2) 273.00 +1e-8; 6000.00  N
REF:pov10 !
PARAMETER L(GAMMA_PRIME,AL:AL,NB,TI;0) 273.00 +1e-8; 6000.00  N
REF:pov10 !
PARAMETER L(GAMMA_PRIME,AL:AL,NB,TI;1) 273.00 +1e-8; 6000.00  N
REF:pov10 !
PARAMETER L(GAMMA_PRIME,AL:AL,NB,TI;2) 273.00 +1e-8; 6000.00  N
REF:pov10 !
PARAMETER L(GAMMA_PRIME,AL,TI:NI;0) 273.00 -11800; 6000.00  N
REF:pov15 !
PARAMETER L(GAMMA_PRIME,AL,W:NI;0) 273.00 -4000; 6000.00  N
REF:pov11 !
PARAMETER L(GAMMA_PRIME,CO,W:NI;0) 273.00 -20000; 6000.00  N
REF:pov15 !
PARAMETER L(GAMMA_PRIME,CR,W:NI;0) 273.00 -15000+5*T; 6000.00  N
REF:pov15 !
PARAMETER L(GAMMA_PRIME,MO,W:NI;0) 273.00 +5000; 6000.00  N
REF:pov15 !
PARAMETER L(GAMMA_PRIME,NB,W:NI;0) 273.00 -5000; 6000.00  N
REF:pov11 !
PARAMETER L(GAMMA_PRIME,TI,W:NI;0) 273.00 +5000-12.5*T; 6000.00  N
REF:pov15 !
PARAMETER L(GAMMA_PRIME,CO,CR:NI;0) 273.00 +2000-3*T; 6000.00  N
REF:pov15 !
PARAMETER L(GAMMA_PRIME,CO,CR:NI;1) 273.00 +1e-8; 6000.00  N
REF:pov12 !
PARAMETER L(GAMMA_PRIME,CO,CR:NI;2) 273.00 +1e-8; 6000.00  N
REF:pov12 !
PARAMETER L(GAMMA_PRIME,CR:CO,NI;0) 273.00 +1e-8; 6000.00  N
REF:pov12 !
PARAMETER L(GAMMA_PRIME,CR:CO,NI;1) 273.00 +1e-8; 6000.00  N
REF:pov12 !
PARAMETER L(GAMMA_PRIME,CR:CO,NI;2) 273.00 +1e-8; 6000.00  N
REF:pov12 !
PARAMETER L(GAMMA_PRIME,CO,TI:NI;0) 273.00 +18500-7*T; 6000.00  N
REF:pov15 !
PARAMETER L(GAMMA_PRIME,CO,TI:NI;1) 273.00 +5500+40*T; 6000.00  N
REF:pov15 !
PARAMETER L(GAMMA_PRIME,CO,TI:NI;2) 273.00 +1e-8; 6000.00  N
REF:pov15 !
PARAMETER L(GAMMA_PRIME,NI,TI:CO;0) 273.00 +1e-8; 6000.00  N
REF:pov15 !
PARAMETER L(GAMMA_PRIME,NI,TI:CO;1) 273.00 +1e-8; 6000.00  N
REF:pov15 !
PARAMETER L(GAMMA_PRIME,NI,TI:CO;2) 273.00 +1e-8; 6000.00  N
REF:pov15 !
PARAMETER L(GAMMA_PRIME,TI:CO,NI;0) 273.00 +5000-4*T; 6000.00  N
REF:pov12 !
PARAMETER L(GAMMA_PRIME,TI:CO,NI;1) 273.00 +1e-8; 6000.00  N
REF:pov12 !
PARAMETER L(GAMMA_PRIME,TI:CO,NI;2) 273.00 +1e-8; 6000.00  N
REF:pov12 !
PARAMETER L(GAMMA_PRIME,AL:CO,MO;0) 273.00 -100000; 6000.00  N
REF:pov15 !
PARAMETER L(GAMMA_PRIME,AL,CO:NI;0) 273.00 +5000-3*T; 6000.00  N
REF:pov12 !
PARAMETER L(GAMMA_PRIME,AL,CO:NI;1) 273.00 +2500; 6000.00  N
REF:pov15 !
PARAMETER L(GAMMA_PRIME,AL,CO:NI;2) 273.00 +1e-8; 6000.00  N
REF:pov10 !
PARAMETER L(GAMMA_PRIME,AL,NB:NI;0) 273.00 -700; 6000.00  N
REF:pov15 !
PARAMETER L(GAMMA_PRIME,NB,TI:NI;0) 273.00 -20000+10*T; 6000.00  N
REF:pov15 !
PARAMETER L(GAMMA_PRIME,CO:CO,TI;0) 273.00 -50000; 6000.00  N
REF:pov11 !
PARAMETER L(GAMMA_PRIME,TI:CO,TI;0) 273.00 -50000; 6000.00  N
REF:pov11 !
PARAMETER L(GAMMA_PRIME,CO:CO,TI;1) 273.00 -50000; 6000.00  N
REF:pov12 !
PARAMETER L(GAMMA_PRIME,TI:CO,TI;1) 273.00 -50000; 6000.00  N
REF:pov12 !
PARAMETER L(GAMMA_PRIME,CO,TI:CO;1) 273.00 +12500+24*T; 6000.00  N
REF:pov15 !
PARAMETER L(GAMMA_PRIME,CO,TI:TI;1) 273.00 +1e-8; 6000.00  N
REF:pov12 !
PARAMETER L(GAMMA_PRIME,CR,TI:NI;0) 273.00 -15000+15*T; 6000.00  N
REF:pov13 !
PARAMETER L(GAMMA_PRIME,AL,CR,W:NI;0) 273.00 +32000-15*T; 6000.00  N
REF:pov11 !
PARAMETER L(GAMMA_PRIME,NI:MO,NI;0) 273.00 +1e-8; 6000.00  N
REF:pov11 !
PARAMETER L(GAMMA_PRIME,NI:MO,NI;1) 273.00 +1e-8; 6000.00  N
REF:pov11 !
PARAMETER L(GAMMA_PRIME,AL,MO:NI;0) 273.00 -10000; 6000.00  N
REF:pov15 !
PARAMETER L(GAMMA_PRIME,AL,MO:NI;1) 273.00 +3500; 6000.00  N
REF:pov11 !
PARAMETER L(GAMMA_PRIME,AL,MO:NI;2) 273.00 +3500; 6000.00  N
REF:pov11 !
PARAMETER L(GAMMA_PRIME,CR,MO:NI;0) 273.00 +1e-8; 6000.00  N
REF:pov15 !
PARAMETER L(GAMMA_PRIME,CR,MO:NI;1) 273.00 +1e-8; 6000.00  N
REF:pov11 !
PARAMETER L(GAMMA_PRIME,CR,NB:NI;0) 273.00 -4000; 6000.00  N
REF:pov15 !
PARAMETER L(GAMMA_PRIME,*:NI,W;0) 273.00 +5*T; 6000.00  N
REF:pov11 !
PARAMETER L(GAMMA_PRIME,*:CR,NI;0) 273.00 5000-3*T; 6000.00  N
REF:pov11 !
PARAMETER L(GAMMA_PRIME,MO,NB:NI;0) 273.00 -15000; 6000.00  N
REF:pov15 !
PARAMETER L(GAMMA_PRIME,NB:CO,NB;0) 273.00 +30000; 6000.00  N
REF:pov11 !
PARAMETER L(GAMMA_PRIME,CO:CO,NB;0) 273.00 +30000; 6000.00  N
REF:pov11 !
PARAMETER L(GAMMA_PRIME,CO,NB:NI;0) 273.00 +1e-8; 6000.00  N
REF:pov14 !
PARAMETER L(GAMMA_PRIME,CO,MO:NI;0) 273.00 +15000; 6000.00  N
REF:pov11 !
PARAMETER L(GAMMA_PRIME,CO,NI:MO;0) 273.00 +1000; 6000.00  N
REF:pov15 !
PARAMETER L(GAMMA_PRIME,CO:MO,NI;0) 273.00 -200000+150*T; 6000.00  N
REF:pov15 !
PARAMETER L(GAMMA_PRIME,*:CO,MO;0) 273.00 +50000; 6000.00  N
REF:pov11 !
PARAMETER G(GAMMA_PRIME,HF:AL;0) 273.00 +0.25*GHSERHF#
 +0.75*GHSERAL#; 6000.00  N
REF:pov11 !
PARAMETER G(GAMMA_PRIME,HF:CO;0) 273.00 +0.25*GHSERHF#
 +0.75*GHSERCO#; 6000.00  N
REF:pov11 !
PARAMETER G(GAMMA_PRIME,HF:CR;0) 273.00 +0.25*GHSERHF#
 +0.75*GHSERCR#; 6000.00  N
REF:pov11 !
PARAMETER G(GAMMA_PRIME,HF:FE;0) 273.00 +0.25*GHSERHF#
 +0.75*GHSERFE#; 6000.00  N
REF:pov11 !
PARAMETER G(GAMMA_PRIME,HF:HF;0) 273.00 +0.25*GHSERHF#
 +0.75*GHSERHF#
 +10000; 6000.00  N
REF:pov15 !
PARAMETER G(GAMMA_PRIME,HF:MO;0) 273.00 +0.25*GHSERHF#
 +0.75*GHSERMO#; 6000.00  N
REF:pov11 !
PARAMETER G(GAMMA_PRIME,HF:NB;0) 273.00 +0.25*GHSERHF#
 +0.75*GNBHCP#; 6000.00  N
REF:pov11 !
PARAMETER G(GAMMA_PRIME,HF:NI;0) 273.00 +0.75*GHSERNI#+0.25*GHSERHF#
 -39500; 6000.00  N
REF:pov15 !
PARAMETER G(GAMMA_PRIME,HF:TI;0) 273.00 +0.75*GHSERTI#
 +0.25*GHSERHF#; 6000.00  N
REF:pov11 !
PARAMETER G(GAMMA_PRIME,HF:W;0) 273.00 +0.75*GHSERWW#
 +0.25*GHSERHF#; 6000.00  N
REF:pov11 !
PARAMETER G(GAMMA_PRIME,AL:HF;0) 273.00 +0.75*GHSERHF#
 +0.25*GHSERAL#; 6000.00  N
REF:pov11 !
PARAMETER G(GAMMA_PRIME,CO:HF;0) 273.00 +0.75*GHSERHF#
 +0.25*GHSERCO#; 6000.00  N
REF:pov11 !
PARAMETER G(GAMMA_PRIME,CR:HF;0) 273.00 +0.75*GHSERHF#
 +0.25*GHSERCR#; 6000.00  N
REF:pov11 !
PARAMETER G(GAMMA_PRIME,FE:HF;0) 273.00 +0.75*GHSERHF#
 +0.25*GHSERFE#; 6000.00  N
REF:pov11 !
PARAMETER G(GAMMA_PRIME,MO:HF;0) 273.00 +0.75*GHSERHF#
 +0.25*GHSERMO#; 6000.00  N
REF:pov11 !
PARAMETER G(GAMMA_PRIME,NB:HF;0) 273.00 +0.75*GHSERHF#
 +0.25*GNBHCP#; 6000.00  N
REF:pov11 !
PARAMETER G(GAMMA_PRIME,NI:HF;0) 273.00 +0.25*GHSERNI#
 +0.75*GHSERHF#
 -20000; 6000.00  N
REF:pov15 !
PARAMETER G(GAMMA_PRIME,TI:HF;0) 273.00 +0.25*GHSERTI#
 +0.75*GHSERHF#; 6000.00  N
REF:pov11 !
PARAMETER G(GAMMA_PRIME,W:HF;0) 273.00 +0.25*GHSERWW#
 +0.75*GHSERHF#; 6000.00  N
REF:pov11 !
PARAMETER L(GAMMA_PRIME,AL,HF:NI;0) 273.00 +1e-8; 6000.00  N
REF:pov15 !
PARAMETER L(GAMMA_PRIME,AL,HF:NI;1) 273.00 -2500; 6000.00  N
REF:pov15 !
PARAMETER L(GAMMA_PRIME,AL,HF:NI;2) 273.00 +1e-8; 6000.00  N
REF:pov15 !
PARAMETER G(GAMMA_PRIME,ZR:AL;0) 273.00 +0.25*GHSERZR#
 +0.75*GHSERAL#; 6000.00  N
REF:pov12 !
PARAMETER G(GAMMA_PRIME,ZR:CO;0) 273.00 +0.25*GHSERZR#
 +0.75*GHSERCO#; 6000.00  N
REF:pov12 !
PARAMETER G(GAMMA_PRIME,ZR:CR;0) 273.00 +0.25*GHSERZR#
 +0.75*GHSERCR#; 6000.00  N
REF:pov12 !
PARAMETER G(GAMMA_PRIME,ZR:FE;0) 273.00 +0.25*GHSERZR#
 +0.75*GHSERFE#; 6000.00  N
REF:pov12 !
PARAMETER G(GAMMA_PRIME,ZR:HF;0) 273.00 +0.25*GHSERZR#
 +0.75*GHSERHF#; 6000.00  N
REF:pov12 !
PARAMETER G(GAMMA_PRIME,ZR:MO;0) 273.00 +0.25*GHSERZR#
 +0.75*GHSERMO#; 6000.00  N
REF:pov12 !
