Repository: user4072/virtual-metallurgy-lab

# Virtual Metallurgy Lab

**AI-driven materials simulation & heat-treatment platform — real CALPHAD via pycalphad, physically-grounded kinetic models, generative microstructure synthesis, Bayesian optimization.**
A full-stack web application for alloy design and heat-treatment education:
a Next.js 16 + TypeScript frontend drives three Python microservices —
including a **pycalphad** service that computes *real* CALPHAD equilibrium,
binary phase diagrams, Scheil solidification paths and steel Ae1/Ae3
transformation temperatures from bundled open thermodynamic databases
(TU Wien MatCalc open databases, ODbL — plus COST 507 for light alloys).

File: data/databases/alniti_ternary.tdb (part 5 of 5)
$ Al-Ni-Ti ternary thermodynamic database
PARAMETER G(GAMMA_PRIME,ZR:NB;0) 273.00 +0.25*GHSERZR#
 +0.75*GNBHCP#; 6000.00  N
REF:pov12 !
PARAMETER G(GAMMA_PRIME,ZR:NI;0) 273.00 +0.75*GHSERNI#+0.25*GHSERZR#
  -43000+7*T; 6000.00  N
REF:pov12 !
PARAMETER G(GAMMA_PRIME,ZR:TI;0) 273.00 +0.75*GHSERTI#
 +0.25*GHSERZR#; 6000.00  N
REF:pov12 !
PARAMETER G(GAMMA_PRIME,ZR:W;0) 273.00 +0.75*GHSERWW#
 +0.25*GHSERZR#; 6000.00  N
REF:pov12 !
PARAMETER G(GAMMA_PRIME,ZR:ZR;0) 273.00 +GHSERZR#; 6000.00  N
REF:pov12 !
PARAMETER G(GAMMA_PRIME,AL:ZR;0) 273.00 +0.75*GHSERZR#
 +0.25*GHSERAL#; 6000.00  N
REF:pov12 !
PARAMETER G(GAMMA_PRIME,CO:ZR;0) 273.00 +0.75*GHSERZR#
 +0.25*GHSERCO#; 6000.00  N
REF:pov12 !
PARAMETER G(GAMMA_PRIME,CR:ZR;0) 273.00 +0.75*GHSERZR#
 +0.25*GHSERCR#; 6000.00  N
REF:pov12 !
PARAMETER G(GAMMA_PRIME,FE:ZR;0) 273.00 +0.75*GHSERZR#
 +0.25*GHSERFE#; 6000.00  N
REF:pov12 !
PARAMETER G(GAMMA_PRIME,HF:ZR;0) 273.00 +0.75*GHSERZR#
 +0.25*GHSERFE#; 6000.00  N
REF:pov12 !
PARAMETER G(GAMMA_PRIME,MO:ZR;0) 273.00 +0.75*GHSERZR#
 +0.25*GHSERMO#; 6000.00  N
REF:pov12 !
PARAMETER G(GAMMA_PRIME,NB:ZR;0) 273.00 +0.75*GHSERZR#
 +0.25*GNBHCP#; 6000.00  N
REF:pov12 !
PARAMETER G(GAMMA_PRIME,NI:ZR;0) 273.00 +0.25*GHSERNI#
 +0.75*GHSERZR#; 6000.00  N
REF:pov12 !
PARAMETER G(GAMMA_PRIME,TI:ZR;0) 273.00 +0.25*GHSERTI#
 +0.75*GHSERZR#; 6000.00  N
REF:pov12 !
PARAMETER G(GAMMA_PRIME,W:ZR;0) 273.00 +0.25*GHSERWW#
 +0.75*GHSERZR#; 6000.00  N
REF:pov12 !
PARAMETER L(GAMMA_PRIME,AL,FE:NI;0) 273.00 -20000+3*T; 6000.00  N
REF:pov15 !
PARAMETER L(GAMMA_PRIME,CR,FE:NI;0) 273.00 -20000+3*T; 6000.00  N
REF:pov15 !
PARAMETER L(GAMMA_PRIME,FE,TI:NI;0) 273.00 -20000+3*T; 6000.00  N
REF:pov15 !
PARAMETER L(GAMMA_PRIME,FE,MO:NI;0) 273.00 -20000+3*T; 6000.00  N
REF:pov15 !
PARAMETER L(GAMMA_PRIME,FE,W:NI;0) 273.00 -20000+3*T; 6000.00  N
REF:pov15 !
PARAMETER L(GAMMA_PRIME,FE,NB:NI;0) 273.00 -20000+3*T; 6000.00  N
REF:pov15 !
PARAMETER L(GAMMA_PRIME,FE,HF:NI;0) 273.00 -20000+3*T; 6000.00  N
REF:pov15 !
PARAMETER L(GAMMA_PRIME,AL,CR:CO;0) 273.00 -50000+55*T; 6000.00  N
REF:pov13 !
PARAMETER L(GAMMA_PRIME,CR,TI:CO;0) 273.00 +50000; 6000.00  N
REF:pov12 !
PARAMETER L(GAMMA_PRIME,NI:NI,SI;0) 273.00 +50000; 6000.00  N
REF:191 !
PARAMETER L(GAMMA_PRIME,NI,SI:NI;0) 273.00 -1000-7*T; 6000.00  N
REF:pov15 !
PARAMETER L(GAMMA_PRIME,NI,SI:SI;0) 273.00 -1000-7*T; 6000.00  N
REF:pov15 !
PARAMETER L(GAMMA_PRIME,SI:NI,SI;0) 273.00 +50000; 6000.00  N
REF:191 !
PARAMETER L(GAMMA_PRIME,SI,TI:NI;0) 273.00 -10500; 6000.00  N
REF:191 !
PARAMETER L(GAMMA_PRIME,TI:CO,CR;0) 273.00 +50000; 6000.00  N
REF:pov15 !
 TYPE_DEFINITION B GES A_P_D NIAL MAGNETIC  -1.0    0.4 !
 PHASE NIAL %B  3 0.5 0.5   3  !
    CONSTITUENT NIAL  : AL,CO,CR,NI%,TI :
                        AL%,CO,CR,NI,TI : VA : !
PARAMETER G(NIAL,AL:AL:VA;0) 273.00 +0.5*GHSERAL#+0.5*GHSERAL#
  +10000; 6000.00  N
REF:pov15 !
PARAMETER G(NIAL,CO:CO:VA;0) 273.00 +0.5*GHSERCO#+0.5*GHSERCO#
  +2938-0.7138*T; 6000.00  N
REF:158 !
PARAMETER G(NIAL,NI:NI:VA;0) 273.00 +0.5*GHSERNI#+0.5*GHSERNI#
  +10000; 6000.00  N
REF:pov15 !
PARAMETER G(NIAL,AL:CO:VA;0) 273.00 +0.5*GHSERAL#+0.5*GHSERCO#
 -72000+16*T; 6000.00  N
REF:pov15 !
PARAMETER G(NIAL,CO:AL:VA;0) 273.00 +0.5*GHSERAL#+0.5*GHSERCO#
 -72000+16*T; 6000.00  N
REF:pov15 !
PARAMETER G(NIAL,AL:CR:VA;0) 273.00 +0.5*GHSERAL#+0.5*GHSERCR#
 -10000; 6000.00  N
REF:pov15 !
PARAMETER G(NIAL,CR:AL:VA;0) 273.00 +0.5*GHSERAL#+0.5*GHSERCR#
 -10000; 6000.00  N
REF:pov15 !
PARAMETER G(NIAL,NI:CR:VA;0) 273.00 +0.5*GHSERNI#+0.5*GHSERCR#
 +50000-12*T; 6000.00  N
REF:pov15 !
PARAMETER G(NIAL,CR:NI:VA;0) 273.00 +0.5*GHSERNI#+0.5*GHSERCR#
 +50000-12*T; 6000.00  N
REF:pov15 !
PARAMETER G(NIAL,CO:CR:VA;0) 273.00 +0.5*GHSERCO#+0.5*GHSERCR#; 6000.00  N
REF:pov11 !
PARAMETER G(NIAL,CR:CO:VA;0) 273.00 +0.5*GHSERCO#+0.5*GHSERCR#; 6000.00  N
REF:pov11 !
PARAMETER G(NIAL,NI:AL:VA;0) 273.00 +0.5*GHSERNI#+0.5*GHSERAL#
  -65000+8.5*T; 6000.00  N
REF:pov12 !
PARAMETER G(NIAL,AL:NI:VA;0) 273.00 +0.5*GHSERNI#+0.5*GHSERAL#
  -65000+8.5*T; 6000.00  N
REF:pov12 !
PARAMETER G(NIAL,CO:NI:VA;0) 273.00 +0.5*GHSERNI#+0.5*GHSERCO#; 6000.00  N
REF:pov11 !
PARAMETER G(NIAL,NI:CO:VA;0) 273.00 +0.5*GHSERNI#+0.5*GHSERCO#; 6000.00  N
REF:pov11 !
PARAMETER G(NIAL,NI:TI:VA;0) 50.00 +0.5*GTIBCC#+0.5*GNIBCC#
   -41000+5.6*T; 6000.00 N
REF:pov15 !
PARAMETER G(NIAL,TI:TI:VA;0) 50.00 +GTIBCC#+20000; 6000.00  N
REF:pov12 !
PARAMETER G(NIAL,TI:NI:VA;0) 50.00 +0.5*GTIBCC#+0.5*GNIBCC#
   -41000+5.6*T; 6000.00  N
REF:pov15 !

PARAMETER TC(NIAL,NI:NI:VA;0) 50.00 +575; 6000.00  N
REF:91 !
PARAMETER BMAGN(NIAL,NI:NI:VA;0) 50.00 0.85; 6000.00  N
REF:91 !
PARAMETER L(NIAL,CO:AL,CO:VA;0) 273.00 +42600-31.5*T; 6000.00  N
REF:158 !
PARAMETER L(NIAL,AL,CO:CO:VA;0) 273.00 +42600-31.5*T; 6000.00  N
REF:158 !
PARAMETER L(NIAL,AL,CO:AL:VA;0) 273.00 +3600; 6000.00  N
REF:158 !
PARAMETER L(NIAL,AL:AL,CO:VA;0) 273.00 +3600; 6000.00  N
REF:158 !
PARAMETER L(NIAL,AL,NI:AL:VA;0) 273.00 -29000; 6000.00  N
REF:pov15 !
PARAMETER L(NIAL,AL,NI:AL:VA;1) 273.00 +1e-8; 6000.00  N
REF:pov15 !
PARAMETER L(NIAL,AL:AL,NI:VA;0) 273.00 +1e-8; 6000.00  N
REF:pov15 !
PARAMETER L(NIAL,NI:AL,NI:VA;0) 273.00 -50000+10*T; 6000.00  N
REF:pov15 !
PARAMETER L(NIAL,AL,NI:NI:VA;0) 273.00 +1e-8; 6000.00  N
REF:pov15 !
PARAMETER L(NIAL,NI:AL,NI:VA;1) 273.00 +1e-8; 6000.00  N
REF:pov15 !
PARAMETER L(NIAL,AL,NI:NI:VA;1) 273.00 +1e-8; 6000.00  N
REF:pov15 !
PARAMETER L(NIAL,AL,CO:NI:VA;1) 273.00 -15000; 6000.00  N
REF:pov15 !
PARAMETER L(NIAL,NI:AL,CO:VA;1) 273.00 -15000; 6000.00  N
REF:pov15 !
PARAMETER L(NIAL,CO,NI:AL:VA;0) 273.00 +10000; 6000.00  N
REF:pov15 !
PARAMETER L(NIAL,AL:CO,NI:VA;0) 273.00 +10000; 6000.00  N
REF:pov15 !
PARAMETER L(NIAL,CO,NI:AL:VA;1) 273.00 -3000; 6000.00  N
REF:pov15 !
PARAMETER L(NIAL,AL:CO,NI:VA;1) 273.00 -3000; 6000.00  N
REF:pov15 !
PARAMETER L(NIAL,AL,CR:NI:VA;0) 273.00 -57000; 6000.00  N
REF:pov15 !
PARAMETER L(NIAL,NI:AL,CR:VA;0) 273.00 -57000; 6000.00  N
REF:pov15 !
PARAMETER L(NIAL,NI:NI,TI:VA;0) 50.00 -50500
   +10*T; 6000.00  N
REF:pov15 !
PARAMETER L(NIAL,NI:NI,TI:VA;1) 50.00 -15000; 6000.00  N
REF:pov15 !
PARAMETER L(NIAL,NI,TI:NI:VA;0) 50.00 -50500
   +10*T; 6000.00  N
REF:pov15 !
PARAMETER L(NIAL,NI,TI:NI:VA;1) 50.00 -15000; 6000.00  N
REF:pov15 !
 PHASE ETA % 2 3 1  !
    CONSTITUENT ETA : AL,CO,CR,FE,NB,NI%,TI : AL,CO,CR,FE,NB,NI,TI : !
PARAMETER G(ETA,AL:AL;0) 273.00 +4*GHSERAL#+1000; 6000.00  N
REF:pov15 !
PARAMETER G(ETA,AL:CO;0) 273.00 +3*GHSERAL#+GHSERCO#; 6000.00  N
REF:pov12 !
PARAMETER G(ETA,AL:CR;0) 273.00 +3*GHSERAL#+GHSERCR#; 6000.00  N
REF:pov12 !
PARAMETER G(ETA,AL:FE;0) 273.00 +3*GHSERAL#+GHSERFE#; 6000.00  N
REF:pov10 !
PARAMETER G(ETA,AL:NB;0) 273.00 +3*GHSERAL#+GHSERNB#; 6000.00  N
REF:pov10 !
PARAMETER G(ETA,AL:NI;0) 273.00 +3*GHSERAL#+GHSERNI#; 6000.00  N
REF:pov10 !
PARAMETER G(ETA,AL:TI;0) 273.00 +3*GHSERAL#+GHSERTI#; 6000.00  N
REF:pov10 !
PARAMETER G(ETA,CO:AL;0) 273.00 +3*GHSERCO#+GHSERAL#; 6000.00  N
REF:pov12 !
PARAMETER G(ETA,CO:CO;0) 273.00 +4*GHSERCO#+2000; 6000.00  N
REF:pov15 !
PARAMETER G(ETA,CO:CR;0) 273.00 +3*GHSERCO#+GHSERCR#; 6000.00  N
REF:pov12 !
PARAMETER G(ETA,CO:FE;0) 273.00 +3*GHSERCO#+GHSERFE#; 6000.00  N
REF:pov12 !
PARAMETER G(ETA,CO:NB;0) 273.00 +3*GHSERCO#+GHSERNB#; 6000.00  N
REF:pov12 !
PARAMETER G(ETA,CO:NI;0) 273.00 +3*GHSERCO#+GHSERNI#+2000; 6000.00  N
REF:pov15 !
PARAMETER G(ETA,CO:TI;0) 273.00 -123000+35*T+3*GHSERCO#+GHSERTI#; 6000.00  N
REF:pov16 !
PARAMETER G(ETA,CR:AL;0) 273.00 +3*GHSERCR#+GHSERAL#; 6000.00  N
REF:pov12 !
PARAMETER G(ETA,CR:CO;0) 273.00 +3*GHSERCR#+GHSERCO#; 6000.00  N
REF:pov12 !
PARAMETER G(ETA,CR:CR;0) 273.00 +150000+4*GHSERCR#; 6000.00  N
REF:pov12 !
PARAMETER G(ETA,CR:FE;0) 273.00 +3*GHSERCR#+GHSERFE#+7500; 6000.00  N
REF:pov15 !
PARAMETER G(ETA,CR:NB;0) 273.00 +3*GHSERCR#+GHSERNB#; 6000.00  N
REF:pov12 !
PARAMETER G(ETA,CR:NI;0) 273.00 +3*GHSERCR#+GHSERNI#+10000; 6000.00  N
REF:pov12 !
PARAMETER G(ETA,CR:TI;0) 273.00 +3*GHSERCR#+GHSERTI#; 6000.00  N
REF:pov13 !
PARAMETER G(ETA,FE:AL;0) 273.00 +3*GHSERFE#+GHSERAL#; 6000.00  N
REF:pov10 !
PARAMETER G(ETA,FE:CO;0) 273.00 +3*GHSERFE#+GHSERCO#; 6000.00  N
REF:pov12 !
PARAMETER G(ETA,FE:CR;0) 273.00 +3*GHSERFE#+GHSERCR#+100000; 6000.00  N
REF:pov16 !
PARAMETER G(ETA,FE:FE;0) 273.00 +4*GHSERFE#+5000; 6000.00  N
REF:pov15 !
PARAMETER G(ETA,FE:NB;0) 273.00 +3*GHSERFE#+GHSERNB#; 6000.00  N
REF:pov10 !
PARAMETER G(ETA,FE:NI;0) 273.00 +3*GDHCFE#+GDHCNI#; 6000.00  N
REF:152 !
PARAMETER G(ETA,FE:TI;0) 273.00 +3*GHSERFE#+GHSERTI#-33000+2*T; 6000.00  N
REF:152 !
PARAMETER G(ETA,NB:AL;0) 273.00 +3*GHSERNB#+GHSERAL#; 6000.00  N
REF:pov10 !
PARAMETER G(ETA,NB:CO;0) 273.00 +3*GHSERNB#+GHSERCO#; 6000.00  N
REF:pov12 !
PARAMETER G(ETA,NB:CR;0) 273.00 +3*GHSERNB#+GHSERCR#; 6000.00  N
REF:pov12 !
PARAMETER G(ETA,NB:FE;0) 273.00 +3*GHSERNB#+GHSERFE#; 6000.00  N
REF:pov10 !
PARAMETER G(ETA,NB:NB;0) 273.00 +4*GHSERNB#+10000; 6000.00  N
REF:pov14 !
PARAMETER G(ETA,NB:NI;0) 273.00 +3*GHSERNB#+GHSERNI#; 6000.00  N
REF:pov10 !
PARAMETER G(ETA,NB:TI;0) 273.00 -230000+3*GHSERNB#+GHSERTI#; 6000.00  N
REF:pov15 !
PARAMETER G(ETA,NI:AL;0) 273.00 +3*GHSERNI#+GHSERAL#-116500; 6000.00  N
REF:pov15 !
PARAMETER G(ETA,NI:CO;0) 273.00 +3*GHSERNI#+GHSERCO#+2000; 6000.00  N
REF:pov15 !
PARAMETER G(ETA,NI:CR;0) 273.00 +3*GHSERNI#+GHSERCR#+10000; 6000.00  N
REF:pov15 !
PARAMETER G(ETA,NI:FE;0) 273.00 +3*GDHCNI#+GDHCFE#; 6000.00  N
REF:152 !
PARAMETER G(ETA,NI:NB;0) 273.00 +3*GHSERNI#+GHSERNB#-78750; 6000.00  N
REF:pov16 !
PARAMETER G(ETA,NI:NI;0) 273.00 +4*GDHCNI#+5000; 6000.00  N
REF:pov15 !
PARAMETER G(ETA,NI:TI;0) 273.00 -165000+29*T
+3*GDHCNI#+GDHCTI#; 6000.00  N
REF:pov15 !
PARAMETER G(ETA,TI:AL;0) 273.00 +3*GHSERTI#+GHSERAL#; 6000.00  N
REF:pov10 !
PARAMETER G(ETA,TI:CO;0) 273.00 +3*GHSERTI#+GHSERCO#; 6000.00  N
REF:pov12 !
PARAMETER G(ETA,TI:CR;0) 273.00 +3*GHSERTI#+GHSERCR#; 6000.00  N
REF:pov12 !
PARAMETER G(ETA,TI:FE;0) 273.00 +3*GDHCTI#+GDHCFE#+30000; 6000.00  N
REF:152 !
PARAMETER G(ETA,TI:NB;0) 273.00 +3*GHSERTI#+GHSERNB#; 6000.00  N
REF:pov10 !
PARAMETER G(ETA,TI:NI;0) 273.00 +165000-29*T
+GDHCNI#+3*GDHCTI#; 6000.00  N
REF:pov12 !
PARAMETER G(ETA,TI:TI;0) 273.00 +4*GDHCTI#+5000; 6000.00  N
REF:pov15 !
PARAMETER L(ETA,CO:NB,TI;0) 273.00 -100000; 6000.00  N
REF:pov15 !
PARAMETER L(ETA,NI:AL,CR;0) 273.00 +20000-70*T; 6000.00  N
REF:pov16 !
PARAMETER L(ETA,NI:CR,NB;0) 273.00 +55000-70*T; 6000.00  N
REF:pov16 !
PARAMETER L(ETA,NI:CR,TI;0) 273.00 +45000-70*T; 6000.00  N
REF:pov16 !
PARAMETER L(ETA,NI:AL,NB;0) 273.00 -240000+102*T; 6000.00  N
REF:pov15 !
PARAMETER L(ETA,NI:AL,NB;1) 273.00 +10000; 6000.00  N
REF:pov15 !
PARAMETER L(ETA,NI:AL,TI;0) 273.00 -26000; 6000.00  N
REF:pov16 !
PARAMETER L(ETA,NI:NB,TI;0) 273.00 -26000; 6000.00  N
REF:pov16 !
PARAMETER L(ETA,NI:NI,TI;0) 273.00 +100000-75*T; 6000.00  N
REF:pov15 !
PARAMETER L(ETA,NI:NI,TI;1) 273.00 +110000-66*T; 6000.00  N
REF:pov15 !
PARAMETER L(ETA,TI:NI,TI;0) 273.00 +20000; 6000.00  N
REF:152 !
PARAMETER L(ETA,NI,TI:TI;0) 273.00 +60000; 6000.00  N
REF:152 !
PARAMETER L(ETA,CO,CR:TI;0) 273.00 +50000; 6000.00  N
REF:pov16 !
PARAMETER L(ETA,CO,FE:AL;0) 273.00 -50000; 6000.00  N
REF:pov16 !
PARAMETER L(ETA,CO,FE:NB;0) 273.00 -50000; 6000.00  N
REF:pov16 !
PARAMETER L(ETA,CR,NI:TI;0) 273.00 +1e-8; 6000.00  N
REF:pov15 !
PARAMETER L(ETA,CO,NI:TI;0) 273.00 -33000; 6000.00  N
REF:pov15 !
PARAMETER L(ETA,CO,NI:AL;0) 273.00 -150000+50*T; 6000.00  N
REF:pov16 !
PARAMETER L(ETA,CO:AL,NB;0) 273.00 -150000+50*T; 6000.00  N
REF:pov16 !
PARAMETER L(ETA,CR,NI:AL;0) 273.00 -7500; 6000.00  N
REF:pov15 !
PARAMETER L(ETA,CR:AL,NB;0) 273.00 -7500; 6000.00  N
REF:pov15 !
PARAMETER L(ETA,FE,NI:AL;0) 273.00 -75000; 6000.00  N
REF:pov15 !
PARAMETER L(ETA,FE:AL,NB;0) 273.00 -75000; 6000.00  N
REF:pov15 !
PARAMETER L(ETA,CO,NI:NB;0) 273.00 -75000+35*T; 6000.00  N
REF:pov16 !
PARAMETER L(ETA,CR,NI:NB;0) 273.00 -47500; 6000.00  N
REF:pov16 !
PARAMETER L(ETA,FE,NI:NB;0) 273.00 -50000; 6000.00  N
REF:pov15 !
PARAMETER L(ETA,FE,NI:CR;0) 273.00 +50000; 6000.00  N
REF:pov16 !
 TYPE_DEFINITION M GES A_P_D CEMENTITE MAGNETIC  -3.0    0.28 !
 TYPE_DEFINITION ^ GES A_P_D FEB MAGNETIC  -3.0    0.28 !
 TYPE_DEFINITION A GES A_P_D M2B MAGNETIC  -3.0    0.28 !
 TYPE_DEFINITION ( GES A_P_D CORUND MAGNETIC  -3.0    0.28 !
