Repository: user4072/virtual-metallurgy-lab

# Virtual Metallurgy Lab

**AI-driven materials simulation & heat-treatment platform — real CALPHAD via pycalphad, physically-grounded kinetic models, generative microstructure synthesis, Bayesian optimization.**
A full-stack web application for alloy design and heat-treatment education:
a Next.js 16 + TypeScript frontend drives three Python microservices —
including a **pycalphad** service that computes *real* CALPHAD equilibrium,
binary phase diagrams, Scheil solidification paths and steel Ae1/Ae3
transformation temperatures from bundled open thermodynamic databases
(TU Wien MatCalc open databases, ODbL — plus COST 507 for light alloys).

File: data/databases/cocrfemnni_quinary.tdb (part 7 of 7)
$ Co-Cr-Fe-Mn-Ni quinary thermodynamic database
PARAMETER TC(PDMN_P,FE,PD:PD;1) 273.00 -2900; 6000.00  N
REF:pov14!
PARAMETER BMAGN(PDMN_P,FE:PD;0) 273.00 +0.25; 6000.00  N
REF:pov14!
PARAMETER BMAGN(PDMN_P,PD:FE;0) 273.00 +0.25; 6000.00  N
REF:pov14!
 PHASE PDMN_B2 %  2 0.5   0.5 > paramagnetic bcc-based 
 B2-ordered PdX phase >> 2 !
    CONSTITUENT PDMN_B2 : FE,MN,PD% : FE,MN%,PD : !
PARAMETER G(PDMN_B2,MN:MN;0) 273.00 +0.5*GHSERMN+0.5*GHSERMN
   +20000; 6000.00  N 
REF:pov14!
PARAMETER G(PDMN_B2,PD:PD;0) 273.00 +0.5*GHSERPD+0.5*GHSERPD
   +20000; 6000.00  N 
REF:pov14!
PARAMETER G(PDMN_B2,MN:PD;0) 273.00 273 +46000-23*T
   +0.05*T**(+2)-1e-05*T**(+3)+1000000*T**(-1)+0.5*GHSERMN#
   -5*T*LN(T)+0.5*GHSERPD#; 6000.00  N 
REF:pov14!
PARAMETER G(PDMN_B2,PD:MN;0) 273.00 273 +46000-23*T
   +0.05*T**(+2)-1e-05*T**(+3)+1000000*T**(-1)
   -5*T*LN(T)+0.5*GHSERMN#+0.5*GHSERPD#; 6000.00  N 
REF:pov14!
PARAMETER G(PDMN_B2,FE:FE;0) 273.00 +20000+GHSERFE; 6000.00  N
REF:pov14!
PARAMETER G(PDMN_B2,FE:PD;0) 273.00 +0.5*GHSERFE+0.5*GHSERPD
 -10000; 6000.00  N
REF:pov14!
PARAMETER G(PDMN_B2,PD:FE;0) 273.00 +0.5*GHSERFE+0.5*GHSERPD
 -10000; 6000.00  N
REF:pov14!
PARAMETER L(PDMN_B2,MN,PD:MN;0) 273.00 -86000-9.5*T; 6000.00  N 
REF:pov14!
PARAMETER L(PDMN_B2,MN:MN,PD;0) 273.00 -86000-9.5*T; 6000.00  N 
REF:pov14!
PARAMETER L(PDMN_B2,MN,PD:MN;1) 273.00 -22500+12*T; 6000.00  N 
REF:pov14!
PARAMETER L(PDMN_B2,MN:MN,PD;1) 273.00 -22500+12*T; 6000.00  N 
REF:pov14!
PARAMETER L(PDMN_B2,MN,PD:MN;2) 273.00 +150000-25*T; 6000.00  N 
REF:pov14!
PARAMETER L(PDMN_B2,MN:MN,PD;2) 273.00 +150000-25*T; 6000.00  N 
REF:pov14!
PARAMETER L(PDMN_B2,PD:MN,PD;0) 273.00 -115000+10*T; 6000.00  N 
REF:pov14!
PARAMETER L(PDMN_B2,MN,PD:PD;0) 273.00 -115000+10*T; 6000.00  N 
REF:pov14!
PARAMETER L(PDMN_B2,PD:MN,PD;1) 273.00 -60000+30*T; 6000.00  N 
REF:pov14!
PARAMETER L(PDMN_B2,MN,PD:PD;1) 273.00 -60000+30*T; 6000.00  N 
REF:pov14!
PARAMETER L(PDMN_B2,FE,PD:MN;0) 273.00  -140000; 6000.00  N
REF:pov14!
PARAMETER L(PDMN_B2,FE,PD:MN;1) 273.00  +140000; 6000.00  N
REF:pov14!
PARAMETER L(PDMN_B2,MN:FE,PD;0) 273.00  -140000; 6000.00  N
REF:pov14!
PARAMETER L(PDMN_B2,MN:FE,PD;1) 273.00  +140000; 6000.00  N
REF:pov14!
 PHASE PD3MN  %  2 0.25  0.75 > D023-ordered fcc-type >> 1 !
    CONSTITUENT PD3MN  : MN%,PD : MN,PD% :  !
PARAMETER G(PD3MN,MN:MN;0) 273.00  +GMNFCC#+3000; 6000.00  N
REF:pov14!
PARAMETER G(PD3MN,MN:PD;0) 273.00  +0.25*GHSERMN#+0.75*GHSERPD#
 -37000+17*T; 6000.00  N
REF:pov14!
PARAMETER G(PD3MN,PD:MN;0) 273.00  +0.25*GHSERPD#+0.75*GHSERMN#
 +37000-17*T; 6000.00  N
REF:pov14!
PARAMETER G(PD3MN,PD:PD;0) 273.00  +GHSERPD#+3000; 6000.00  N
REF:pov14!
PARAMETER L(PD3MN,MN:MN,PD;0) 273.00  -25000; 6000.00  N
REF:pov14!
PARAMETER L(PD3MN,MN:MN,PD;1) 273.00 +50000; 6000.00  N
REF:pov14!
PARAMETER L(PD3MN,MN,PD:PD;2) 273.00  +1e-8; 6000.00  N
REF:pov14!
 TYPE_DEFINITION M GES A_P_D CEMENTITE MAGNETIC  -3.0    0.28 !
 PHASE KSI_CARBIDE  %  2 3   1 > 
Mo-Cr-Fe carbide. 
>> 2 !
    CONSTITUENT KSI_CARBIDE  :AL,CO,CR,CU,FE,MN,MO%,NB,NI,SI,TI,
    V,W : C%,VA : !
PARAMETER G(KSI_CARBIDE,CR:C;0) 273.00 +3*GHSERCR#+GHSERCC#
   +114060-47.2519*T; 6000.00  N
REF:61!
PARAMETER G(KSI_CARBIDE,FE:C;0) 273.00 +3*GHSERFE#+GHSERCC#
   +14540+20*T; 6000.00  N
REF:63!
PARAMETER G(KSI_CARBIDE,MO:C;0) 273.00 +3*GHSERMO#+GHSERCC#
   +167009-33*T; 6000.00  N
REF:63!
PARAMETER L(KSI_CARBIDE,CR,FE:C;0) 273.00 -139900; 6000.00  N
REF:61!
PARAMETER L(KSI_CARBIDE,CR,MO:C;0) 273.00 -348033; 6000.00  N
REF:61!
PARAMETER L(KSI_CARBIDE,FE,MO:C;0) 273.00 -380000; 6000.00  N
REF:63!
PARAMETER G(KSI_CARBIDE,AL:C;0) 273.00 +3*GHSERAL#+GHSERCC#
   +300000; 6000.00  N
REF:pov14!
PARAMETER G(KSI_CARBIDE,CO:C;0) 273.00 +3*GHSERCO#+GHSERCC#
   +300000; 6000.00  N
REF:pov14!
PARAMETER G(KSI_CARBIDE,CU:C;0) 273.00 +3*GHSERCU#+GHSERCC#
   +300000; 6000.00  N
REF:pov14!
PARAMETER G(KSI_CARBIDE,MN:C;0) 273.00 +3*GHSERMN#+GHSERCC#
   +300000; 6000.00  N
REF:pov14!
PARAMETER G(KSI_CARBIDE,NB:C;0) 273.00 +3*GHSERNB#+GHSERCC#
   +300000; 6000.00  N
REF:pov14!
PARAMETER G(KSI_CARBIDE,NI:C;0) 273.00 +3*GHSERNI#+GHSERCC#
   +300000; 6000.00  N
REF:pov14!
PARAMETER G(KSI_CARBIDE,SI:C;0) 273.00 +3*GHSERSI#+GHSERCC#
   +300000; 6000.00  N
REF:pov14!
PARAMETER G(KSI_CARBIDE,TI:C;0) 273.00 +3*GHSERTI#+GHSERCC#
   +300000; 6000.00  N
REF:pov14!
PARAMETER G(KSI_CARBIDE,V:C;0) 273.00 +3*GHSERVV#+GHSERCC#
   +300000; 6000.00  N
REF:pov14!
PARAMETER G(KSI_CARBIDE,W:C;0) 273.00 +3*GHSERWW#+GHSERCC#
   +300000; 6000.00  N
REF:pov14!
PARAMETER G(KSI_CARBIDE,AL:VA;0) 273.00 +3*GHSERAL#+300000; 6000.00  N
REF:pov14!
PARAMETER G(KSI_CARBIDE,CO:VA;0) 273.00 +3*GHSERCO#+300000; 6000.00  N
REF:pov14!
PARAMETER G(KSI_CARBIDE,CR:VA;0) 273.00 +3*GHSERCR#+300000; 6000.00  N
REF:pov14!
PARAMETER G(KSI_CARBIDE,CU:VA;0) 273.00 +3*GHSERCU#+300000; 6000.00  N
REF:pov14!
PARAMETER G(KSI_CARBIDE,FE:VA;0) 273.00 +3*GHSERFE#+300000; 6000.00  N
REF:pov14!
PARAMETER G(KSI_CARBIDE,MN:VA;0) 273.00 +3*GHSERMN#+300000; 6000.00  N
REF:pov14!
PARAMETER G(KSI_CARBIDE,MO:VA;0) 273.00 +3*GHSERMO#+300000; 6000.00  N
REF:pov14!
PARAMETER G(KSI_CARBIDE,NB:VA;0) 273.00 +3*GHSERNB#+300000; 6000.00  N
REF:pov14!
PARAMETER G(KSI_CARBIDE,NI:VA;0) 273.00 +3*GHSERNI#+300000; 6000.00  N
REF:pov14!
PARAMETER G(KSI_CARBIDE,SI:VA;0) 273.00 +3*GHSERSI#+300000; 6000.00  N
REF:pov14!
PARAMETER G(KSI_CARBIDE,TI:VA;0) 273.00 +3*GHSERTI#+300000; 6000.00  N
REF:pov14!
PARAMETER G(KSI_CARBIDE,V:VA;0) 273.00 +3*GHSERVV#+300000; 6000.00  N
REF:pov14!
PARAMETER G(KSI_CARBIDE,W:VA;0) 273.00 +3*GHSERWW#+300000; 6000.00  N
REF:pov14!
 PHASE EPS_CARB  %  2 6   3 > stoichiometric metastable Fe2C epsilon phase, 
hexagonal. Preliminary description. >> 3 !
    CONSTITUENT EPS_CARB :AL,CO,CR,CU,FE%,MN,MO,NB,NI,SI,TI,V,W : C%,VA : ! 
PARAMETER G(EPS_CARB,FE:C;0) 273.00 +7500+60*T+2.25*GFECEM#; 6000.00  N
REF:pov13!
PARAMETER G(EPS_CARB,AL:C;0) 273.00 +300000+6*GHSERAL#
 +3*GHSERCC#; 6000.00  N
REF:pov14!
PARAMETER G(EPS_CARB,CO:C;0) 273.00 +300000+6*GHSERCO#
 +3*GHSERCC#; 6000.00  N
REF:pov14!
PARAMETER G(EPS_CARB,CR:C;0) 273.00 +300000+6*GHSERCR#
 +3*GHSERCC#; 6000.00  N
REF:pov14!
PARAMETER G(EPS_CARB,CU:C;0) 273.00 +500000+6*GHSERCU#
 +3*GHSERCC#; 6000.00  N
REF:pov14!
PARAMETER G(EPS_CARB,MN:C;0) 273.00 +300000+6*GHSERMN#
 +3*GHSERCC#; 6000.00  N
REF:pov14!
PARAMETER G(EPS_CARB,MO:C;0) 273.00 +300000+6*GHSERMO#
 +3*GHSERCC#; 6000.00  N
REF:pov14!
PARAMETER G(EPS_CARB,NB:C;0) 273.00 +300000+6*GHSERNB#
 +3*GHSERCC#; 6000.00  N
REF:pov14!
PARAMETER G(EPS_CARB,NI:C;0) 273.00 +300000+6*GHSERNI#
 +3*GHSERCC#; 6000.00  N
REF:pov14!
PARAMETER G(EPS_CARB,SI:C;0) 273.00 +300000+6*GHSERSI#
 +3*GHSERCC#; 6000.00  N
REF:pov14!
PARAMETER G(EPS_CARB,TI:C;0) 273.00 +300000+6*GHSERTI#
 +3*GHSERCC#; 6000.00  N
REF:pov14!
PARAMETER G(EPS_CARB,V:C;0) 273.00 +300000+6*GHSERVV#
 +3*GHSERCC#; 6000.00  N
REF:pov14!
PARAMETER G(EPS_CARB,W:C;0) 273.00 +300000+6*GHSERWW#
 +3*GHSERCC#; 6000.00  N
REF:pov14!
PARAMETER G(EPS_CARB,AL:VA;0) 273.00 +300000+6*GHSERAL#; 6000.00  N
REF:pov14!
PARAMETER G(EPS_CARB,CO:VA;0) 273.00 +300000+6*GHSERCO#; 6000.00  N
REF:pov14!
PARAMETER G(EPS_CARB,CR:VA;0) 273.00 +300000+6*GHSERCR#; 6000.00  N
REF:pov14!
PARAMETER G(EPS_CARB,CU:VA;0) 273.00 +500000+6*GHSERCU#; 6000.00  N
REF:pov14!
PARAMETER G(EPS_CARB,FE:VA;0) 273.00 +300000+6*GHSERFE#; 6000.00  N
REF:pov14!
PARAMETER G(EPS_CARB,MN:VA;0) 273.00 +300000+6*GHSERMN#; 6000.00  N
REF:pov14!
PARAMETER G(EPS_CARB,MO:VA;0) 273.00 +300000+6*GHSERMO#; 6000.00  N
REF:pov14!
PARAMETER G(EPS_CARB,NB:VA;0) 273.00 +300000+6*GHSERNB#; 6000.00  N
REF:pov14!
PARAMETER G(EPS_CARB,NI:VA;0) 273.00 +300000+6*GHSERNI#; 6000.00  N
REF:pov14!
PARAMETER G(EPS_CARB,SI:VA;0) 273.00 +300000+6*GHSERSI#; 6000.00  N
REF:pov14!
PARAMETER G(EPS_CARB,TI:VA;0) 273.00 +300000+6*GHSERTI#; 6000.00  N
REF:pov14!
PARAMETER G(EPS_CARB,V:VA;0) 273.00 +300000+6*GHSERVV#; 6000.00  N
REF:pov14!
PARAMETER G(EPS_CARB,W:VA;0) 273.00 +300000+6*GHSERWW#; 6000.00  N
REF:pov14!
 PHASE ETA_CARB  %  2 6   3 > orthorhombic metastable Fe2C. 
Preliminary description. >> 2 !
    CONSTITUENT ETA_CARB  : AL,CO,CR,CU,FE%,MN,MO,NB,NI,SI,TI,V,W  : C%,VA : ! 
PARAMETER G(ETA_CARB,FE:C;0) 273.00 -7500+100*T+2.25*GFECEM#; 6000.00  N
REF:pov13!
PARAMETER G(ETA_CARB,AL:C;0) 273.00 +300000+6*GHSERAL#
 +3*GHSERCC#; 6000.00  N
REF:pov14!
PARAMETER G(ETA_CARB,CO:C;0) 273.00 +300000+6*GHSERCO#
 +3*GHSERCC#; 6000.00  N
REF:pov14!
PARAMETER G(ETA_CARB,CR:C;0) 273.00 +300000+6*GHSERCR#
 +3*GHSERCC#; 6000.00  N
REF:pov14!
PARAMETER G(ETA_CARB,CU:C;0) 273.00 +500000+6*GHSERCU#
 +3*GHSERCC#; 6000.00  N
REF:pov14!
PARAMETER G(ETA_CARB,MN:C;0) 273.00 +300000+6*GHSERMN#
 +3*GHSERCC#; 6000.00  N
REF:pov14!
PARAMETER G(ETA_CARB,MO:C;0) 273.00 +300000+6*GHSERMO#
 +3*GHSERCC#; 6000.00  N
REF:pov14!
PARAMETER G(ETA_CARB,NB:C;0) 273.00 +300000+6*GHSERNB#
 +3*GHSERCC#; 6000.00  N
REF:pov14!
PARAMETER G(ETA_CARB,NI:C;0) 273.00 +300000+6*GHSERNI#
 +3*GHSERCC#; 6000.00  N
REF:pov14!
PARAMETER G(ETA_CARB,SI:C;0) 273.00 +300000+6*GHSERSI#
 +3*GHSERCC#; 6000.00  N
REF:pov14!
PARAMETER G(ETA_CARB,TI:C;0) 273.00 +300000+6*GHSERTI#
 +3*GHSERCC#; 6000.00  N
REF:pov14!
PARAMETER G(ETA_CARB,V:C;0) 273.00 +300000+6*GHSERVV#
 +3*GHSERCC#; 6000.00  N
REF:pov14!
PARAMETER G(ETA_CARB,W:C;0) 273.00 +300000+6*GHSERWW#
 +3*GHSERCC#; 6000.00  N
REF:pov14!
PARAMETER G(ETA_CARB,AL:VA;0) 273.00 +300000+6*GHSERAL#; 6000.00  N
REF:pov14!
PARAMETER G(ETA_CARB,CO:VA;0) 273.00 +300000+6*GHSERCO#; 6000.00  N
REF:pov14!
PARAMETER G(ETA_CARB,CR:VA;0) 273.00 +300000+6*GHSERCR#; 6000.00  N
REF:pov14!
PARAMETER G(ETA_CARB,CU:VA;0) 273.00 +500000+6*GHSERCU#; 6000.00  N
REF:pov14!
PARAMETER G(ETA_CARB,FE:VA;0) 273.00 +500000+6*GHSERFE#; 6000.00  N
REF:pov14!
PARAMETER G(ETA_CARB,MN:VA;0) 273.00 +300000+6*GHSERMN#; 6000.00  N
REF:pov14!
PARAMETER G(ETA_CARB,MO:VA;0) 273.00 +300000+6*GHSERMO#; 6000.00  N
REF:pov14!
PARAMETER G(ETA_CARB,NI:VA;0) 273.00 +300000+6*GHSERNI#; 6000.00  N
REF:pov14!
PARAMETER G(ETA_CARB,NB:VA;0) 273.00 +300000+6*GHSERNB#; 6000.00  N
REF:pov14!
PARAMETER G(ETA_CARB,SI:VA;0) 273.00 +300000+6*GHSERSI#; 6000.00  N
REF:pov14!
PARAMETER G(ETA_CARB,TI:VA;0) 273.00 +300000+6*GHSERTI#; 6000.00  N
REF:pov14!
PARAMETER G(ETA_CARB,V:VA;0) 273.00 +300000+6*GHSERVV#; 6000.00  N
REF:pov14!
PARAMETER G(ETA_CARB,W:VA;0) 273.00 +300000+6*GHSERWW#; 6000.00  N
REF:pov14!
 PHASE FE24C10  %  2 24   10 > nonstoichiometric metastable Fe2.4C 
epsilon phase, hexagonal. Preliminary description. >> 4 !
    CONSTITUENT FE24C10  :AL,CO,CR,CU,FE%,MN,MO,NB,NI,SI,TI,V,W  : C%,VA : ! 
PARAMETER G(FE24C10,FE:C;0) 273.00 8.5*GFECEM#+130*T; 6000.00  N
REF:pov13!
PARAMETER G(FE24C10,AL:C;0) 273.00 +300000+24*GHSERAL#
 +10*GHSERCC#; 6000.00  N
REF:pov14!
PARAMETER G(FE24C10,CO:C;0) 273.00 +300000+24*GHSERCO#
 +10*GHSERCC#; 6000.00  N
REF:pov14!
PARAMETER G(FE24C10,CR:C;0) 273.00 +300000+24*GHSERCR#
 +10*GHSERCC#; 6000.00  N
REF:pov14!
PARAMETER G(FE24C10,CU:C;0) 273.00 +500000+24*GHSERCU#
 +10*GHSERCC#; 6000.00  N
REF:pov14!
PARAMETER G(FE24C10,MN:C;0) 273.00 +300000+24*GHSERMN#
 +10*GHSERCC#; 6000.00  N
REF:pov14!
PARAMETER G(FE24C10,MO:C;0) 273.00 +300000+24*GHSERMO#
 +10*GHSERCC#; 6000.00  N
REF:pov14!
PARAMETER G(FE24C10,NB:C;0) 273.00 +300000+24*GHSERNB#
 +10*GHSERCC#; 6000.00  N
REF:pov14!
PARAMETER G(FE24C10,NI:C;0) 273.00 +300000+24*GHSERNI#
 +10*GHSERCC#; 6000.00  N
REF:pov14!
PARAMETER G(FE24C10,SI:C;0) 273.00 +300000+24*GHSERSI#
 +10*GHSERCC#; 6000.00  N
REF:pov14!
PARAMETER G(FE24C10,TI:C;0) 273.00 +300000+24*GHSERTI#
 +10*GHSERCC#; 6000.00  N
REF:pov14!
PARAMETER G(FE24C10,V:C;0) 273.00 +300000+24*GHSERVV#
 +10*GHSERCC#; 6000.00  N
REF:pov14!
PARAMETER G(FE24C10,W:C;0) 273.00 +300000+24*GHSERWW#
 +10*GHSERCC#; 6000.00  N
REF:pov14!
PARAMETER G(FE24C10,AL:VA;0) 273.00 +300000+24*GHSERAL#; 6000.00  N
REF:pov14!
PARAMETER G(FE24C10,CO:VA;0) 273.00 +300000+24*GHSERCO#; 6000.00  N
REF:pov14!
PARAMETER G(FE24C10,CR:VA;0) 273.00 +300000+24*GHSERCR#; 6000.00  N
REF:pov14!
PARAMETER G(FE24C10,CU:VA;0) 273.00 +500000+24*GHSERCU#; 6000.00  N
REF:pov14!
PARAMETER G(FE24C10,FE:VA;0) 273.00 +300000+24*GHSERFE#; 6000.00  N
REF:pov14!
PARAMETER G(FE24C10,MN:VA;0) 273.00 +300000+24*GHSERMN#; 6000.00  N
REF:pov14!
PARAMETER G(FE24C10,MO:VA;0) 273.00 +300000+24*GHSERMO#; 6000.00  N
REF:pov14!
PARAMETER G(FE24C10,NB:VA;0) 273.00 +300000+24*GHSERNB#; 6000.00  N
REF:pov14!
PARAMETER G(FE24C10,NI:VA;0) 273.00 +300000+24*GHSERNI#; 6000.00  N
REF:pov14!
PARAMETER G(FE24C10,SI:VA;0) 273.00 +300000+24*GHSERSI#; 6000.00  N
REF:pov14!
PARAMETER G(FE24C10,TI:VA;0) 273.00 +300000+24*GHSERTI#; 6000.00  N
REF:pov14!
PARAMETER G(FE24C10,V:VA;0) 273.00 +300000+24*GHSERVV#; 6000.00  N
REF:pov14!
PARAMETER G(FE24C10,W:VA;0) 273.00 +300000+24*GHSERWW#; 6000.00  N
REF:pov14!
 PHASE KSI_FE5C2  %  2 5   2 > Metastable Fe5C2 Haegg phase, monoclinic.
 Preliminary description. >> 2 !
    CONSTITUENT KSI_FE5C2  :AL,CO,CR,CU,FE%,MN,MO,NB,NI,SI,TI,V,W : C%,VA : ! 
PARAMETER G(KSI_FE5C2,FE:C;0) 273.00 -5000+40*T+1.75*GFECEM#; 6000.00  N
REF:pov13!
PARAMETER G(KSI_FE5C2,AL:C;0) 273.00 +300000+5*GHSERAL#
 +2*GHSERCC#; 6000.00  N
REF:pov14!
PARAMETER G(KSI_FE5C2,CO:C;0) 273.00 +300000+5*GHSERCO#
 +2*GHSERCC#; 6000.00  N
REF:pov14!
PARAMETER G(KSI_FE5C2,CR:C;0) 273.00 +300000+5*GHSERCR#
 +2*GHSERCC#; 6000.00  N
REF:pov14!
PARAMETER G(KSI_FE5C2,CU:C;0) 273.00 +500000+5*GHSERCU#
 +2*GHSERCC#; 6000.00  N
REF:pov14!
PARAMETER G(KSI_FE5C2,MN:C;0) 273.00 +300000+5*GHSERMN#
 +2*GHSERCC#; 6000.00  N
REF:pov14!
PARAMETER G(KSI_FE5C2,MO:C;0) 273.00 +300000+5*GHSERMO#
 +2*GHSERCC#; 6000.00  N
REF:pov14!
PARAMETER G(KSI_FE5C2,NB:C;0) 273.00 +300000+5*GHSERNB#
 +2*GHSERCC#; 6000.00  N
REF:pov14!
PARAMETER G(KSI_FE5C2,NI:C;0) 273.00 +300000+5*GHSERNI#
 +2*GHSERCC#; 6000.00  N
REF:pov14!
PARAMETER G(KSI_FE5C2,SI:C;0) 273.00 +300000+5*GHSERSI#
 +2*GHSERCC#; 6000.00  N
REF:pov14!
PARAMETER G(KSI_FE5C2,TI:C;0) 273.00 +300000+5*GHSERTI#
 +2*GHSERCC#; 6000.00  N
REF:pov14!
PARAMETER G(KSI_FE5C2,V:C;0) 273.00 +300000+5*GHSERVV#
 +2*GHSERCC#; 6000.00  N
REF:pov14!
PARAMETER G(KSI_FE5C2,W:C;0) 273.00 +300000+5*GHSERWW#
 +2*GHSERCC#; 6000.00  N
REF:pov14!
PARAMETER G(KSI_FE5C2,AL:VA;0) 273.00 +300000+5*GHSERAL#; 6000.00  N
REF:pov14!
PARAMETER G(KSI_FE5C2,CO:VA;0) 273.00 +300000+5*GHSERCO#; 6000.00  N
REF:pov14!
PARAMETER G(KSI_FE5C2,CR:VA;0) 273.00 +300000+5*GHSERCR#; 6000.00  N
REF:pov14!
PARAMETER G(KSI_FE5C2,CU:VA;0) 273.00 +500000+5*GHSERCU#; 6000.00  N
REF:pov14!
PARAMETER G(KSI_FE5C2,FE:VA;0) 273.00 +300000+5*GHSERFE#; 6000.00  N
REF:pov14!
PARAMETER G(KSI_FE5C2,MN:VA;0) 273.00 +300000+5*GHSERMN#; 6000.00  N
REF:pov14!
PARAMETER G(KSI_FE5C2,MO:VA;0) 273.00 +300000+5*GHSERMO#; 6000.00  N
REF:pov14!
PARAMETER G(KSI_FE5C2,NB:VA;0) 273.00 +300000+5*GHSERNB#; 6000.00  N
REF:pov14!
PARAMETER G(KSI_FE5C2,NI:VA;0) 273.00 +300000+5*GHSERNI#; 6000.00  N
REF:pov14!
PARAMETER G(KSI_FE5C2,SI:VA;0) 273.00 +300000+5*GHSERSI#; 6000.00  N
REF:pov14!
PARAMETER G(KSI_FE5C2,TI:VA;0) 273.00 +300000+5*GHSERTI#; 6000.00  N
REF:pov14!
PARAMETER G(KSI_FE5C2,V:VA;0) 273.00 +300000+5*GHSERVV#; 6000.00  N
REF:pov14!
PARAMETER G(KSI_FE5C2,W:VA;0) 273.00 +300000+5*GHSERWW#; 6000.00  N
REF:pov14!
 PHASE ZET %  3 1   1   1 > 
Cr-Fe-Nb-V-Mo nitride. Important precipitate in austenitic stainless steels. 
Also found in 9-12 mass.% Cr-steels after prolonged exposure to temperatures 
close to service temperatures. 
>> 3 ! 
    CONSTITUENT ZET  : CR%,FE : CR,NB,MO,TA,V : N%,VA :  !
PARAMETER G(ZET,CR:CR:N;0) 273.00 +GHSERCR#+GHSERCR#+GHSERNN#
 +15000; 6000.00  N
REF:pov19!    
PARAMETER G(ZET,CR:CR:VA;0) 273.00 +GHSERCR#+GHSERCR#+20000; 6000.00  N
REF:pov19!  
PARAMETER G(ZET,CR:MO:N;0) 273.00 +GHSERCR#+GHSERMO#+GHSERNN#; 6000.00  N
REF:71!
PARAMETER G(ZET,CR:MO:VA;0) 273.00 +GHSERCR#+GHSERMO#+20000; 6000.00  N
REF:pov13!
PARAMETER G(ZET,CR:NB:N;0) 273.00 -228500+85*T+GHSERCR#
   +GHSERNB#+GHSERNN#; 6000.00  N
REF:71!
PARAMETER G(ZET,CR:NB:VA;0) 273.00 +GHSERCR#+GHSERNB#; 6000.00  N
REF:71!
PARAMETER G(ZET,CR:V:N;0) 273.00 -239500+100*T+GHSERCR#
   +GHSERVV#+GHSERNN#; 6000.00  N
REF:71!
PARAMETER G(ZET,CR:V:VA;0) 273.00 +GHSERCR#+GHSERVV#; 6000.00  N
REF:71!
PARAMETER G(ZET,FE:MO:N;0) 273.00 +GHSERFE#+GHSERMO#+GHSERNN#; 6000.00  N
REF:71!
PARAMETER G(ZET,FE:MO:VA;0) 273.00 +GHSERFE#+GHSERMO#; 6000.00  N
REF:71!
PARAMETER G(ZET,FE:NB:N;0) 273.00 -88000+60*T+GHSERFE#
   +GHSERNB#+GHSERNN#; 6000.00  N
REF:71!
PARAMETER G(ZET,FE:NB:VA;0) 273.00 +GHSERFE#+GHSERNB#; 6000.00  N
REF:71!
PARAMETER G(ZET,FE:V:N;0) 273.00 -56000+80*T+GHSERFE#
   +GHSERVV#+GHSERNN#; 6000.00  N
REF:71!
PARAMETER G(ZET,FE:V:VA;0) 273.00 +GHSERFE#+GHSERVV#; 6000.00  N
REF:71!
PARAMETER L(ZET,CR:MO,NB:N;0) 273.00 -168000+100*T; 6000.00  N
REF:71!
PARAMETER L(ZET,CR:NB:N,VA;0) 273.00 -64000; 6000.00  N
REF:71!
PARAMETER L(ZET,CR:V:N,VA;0) 273.00 -87000; 6000.00  N
REF:71!
PARAMETER L(ZET,CR,FE:NB:N;0) 273.00 -270000+100*T; 6000.00  N
REF:71!
PARAMETER L(ZET,CR,FE:V:N;0) 273.00 -260000+100*T; 6000.00  N
REF:71!
PARAMETER L(ZET,FE:V:N,VA;0) 273.00 -87000; 6000.00  N
REF:71!
PARAMETER G(ZET,CR:TA:N;0) 273.00 -225000+102*T+GHSERCR#
   +GHSERTA#+GHSERNN#; 6000.00  N
REF:pov19!
PARAMETER G(ZET,CR:TA:VA;0) 273.00 +GHSERCR#+GHSERTA#; 6000.00  N
REF:pov17!
PARAMETER L(ZET,CR:TA:N,VA;0) 273.00 -200000+85*T; 6000.00  N
REF:pov18!
PARAMETER G(ZET,CR:CR,TA:N;0) 273.00 -110000+18*T; 6000.00  N
REF:pov19!  
 TYPE_DEFINITION ^ GES A_P_D FEB MAGNETIC  -3.0    0.28 !
 TYPE_DEFINITION A GES A_P_D M2B MAGNETIC  -3.0    0.28 !
 PHASE TIB2  %  2 1   2 >
Hexagonal, space group P6/mmm.
>> 1 !
    CONSTITUENT TIB2  : B,CR%,FE,TI% : B%,CR,FE,TI,VA :  !
PARAMETER G(TIB2,B:B;0) 273.00 +89628+3*GHSERBB#; 6000.00  N
REF:117!
PARAMETER G(TIB2,B:CR;0) 273.00 +2*GHSERCR#+GHSERBB#; 6000.00  N
REF:pov09!
PARAMETER G(TIB2,B:FE;0) 273.00 +2*GHSERFE#+GHSERBB#; 6000.00  N
REF:pov12!
PARAMETER G(TIB2,B:TI;0) 273.00 +2*GHSERTI#+GHSERBB#; 6000.00  N
REF:117!
PARAMETER G(TIB2,CR:B;0) 273.00 -109980+0.78*T+0.12*T*LN(T)
 +0.0009*T**2; 6000.00  N
REF:145!
PARAMETER G(TIB2,CR:CR;0) 273.00 +18000+3*GHSERCR#; 6000.00  N
REF:pov09!
PARAMETER G(TIB2,CR:VA;0) 273.00 +GHSERCR#+150000; 6000.00  N
REF:145!
PARAMETER G(TIB2,FE:B;0) 273.00 +2*GHSERBB#+GHSERFE#+15000; 6000.00  N
REF:235!
PARAMETER G(TIB2,FE:FE;0) 273.00 +18000+3*GHSERFE#; 6000.00  N
REF:pov12!
PARAMETER G(TIB2,FE:VA;0) 273.00 +GHSERFE#+150000; 6000.00  N
REF:pov12!
PARAMETER G(TIB2,TI:B;0) 273.00 +2*GHSERBB#+GHSERTI#-329000+1.865*T
   +1.2547*T*LN(T)+3.131E-3*T**2-4.105E-7*T**3; 6000.00  N
REF:117!
PARAMETER G(TIB2,TI:TI;0) 273.00 +18000+3*GHSERTI#; 6000.00  N
REF:117!
PARAMETER G(TIB2,TI:VA;0) 273.00 +GHSERTI#+150000; 6000.00  N
REF:pov09!
PARAMETER L(TIB2,B:B,TI;0) 273.00 -18500+53.211*T; 6000.00  N
REF:117!
PARAMETER L(TIB2,TI:B,TI;0) 273.00 -18500+53.211*T; 6000.00  N
REF:117!
PARAMETER L(TIB2,B,TI:B;0) 273.00 +91514+46.777*T; 6000.00  N
REF:117!
PARAMETER L(TIB2,B,TI:TI;0) 273.00 -91514+46.777*T; 6000.00  N
REF:117!
 TYPE_DEFINITION R GES A_P_D CORUND MAGNETIC  -3.0    0.28 !
PHASE BCC_DISL  %&  2  1   3 > 
This phase is used to model Cottrell atmosphere formation; 
you should use it with these data only for interstitial segregation, 
since uncontrolled behaviour if substitutional also segregate. 
Interactions only defined up to a temperature of 1000�C 
>> 2 !
    CONSTITUENT BCC_DISL  : AL,CO,CR,CU,FE%,MN,MO,NB,NI,S,SI,TI,V,W : 
                          B,C,N,VA% :  !
PARAMETER G(BCC_DISL,*:C,VA;1) 273.00 +500000-450*T; 1273.16  N  
REF:test_koze10! 
PARAMETER G(BCC_DISL,*:N,VA;1) 273.00 +350000-280*T; 1273.16  N  
REF:test_koze10! 
PARAMETER G(BCC_DISL,FE:C,VA;1) 273.00 +500000-450*T; 1273.16  N  
REF:test_koze10! 
PARAMETER G(BCC_DISL,FE:N,VA;1) 273.00 +350000-280*T; 1273.16  N  
REF:test_koze10!
