Repository: user4072/virtual-metallurgy-lab

# Virtual Metallurgy Lab

**AI-driven materials simulation & heat-treatment platform — real CALPHAD via pycalphad, physically-grounded kinetic models, generative microstructure synthesis, Bayesian optimization.**
A full-stack web application for alloy design and heat-treatment education:
a Next.js 16 + TypeScript frontend drives three Python microservices —
including a **pycalphad** service that computes *real* CALPHAD equilibrium,
binary phase diagrams, Scheil solidification paths and steel Ae1/Ae3
transformation temperatures from bundled open thermodynamic databases
(TU Wien MatCalc open databases, ODbL — plus COST 507 for light alloys).

File: data/databases/fecrc_ternary.tdb (part 8 of 8)
$ Fe-Cr-C ternary thermodynamic database
PARAMETER G(M6C,CO:W:MO:N;0) 273.00 +3*GHSERCO#+2*GHSERWW#
   +1*GHSERMO#+GHSERNN#; 6000.00  N
REF:pov15!
PARAMETER G(M6C,MO:CO:W:N;0) 273.00 +3*GHSERMO#+2*GHSERCO#
   +1*GHSERWW#+GHSERNN#; 6000.00  N
REF:pov15!
PARAMETER G(M6C,MO:W:CO:N;0) 273.00 +3*GHSERMO#+2*GHSERWW#
   +1*GHSERCO#+GHSERNN#; 6000.00  N
REF:pov15!
PARAMETER G(M6C,V:NI:CO:N;0) 273.00 +3*GHSERVV#+2*GHSERNI#
   +1*GHSERCO#+GHSERNN#; 6000.00  N
REF:pov15!
PARAMETER G(M6C,CO:NI:W:N;0) 273.00 +3*GHSERCO#+2*GHSERNI#
   +1*GHSERWW#+GHSERNN#; 6000.00  N
REF:pov15!
PARAMETER G(M6C,W:NI:CO:N;0) 273.00 +3*GHSERWW#+2*GHSERNI#
   +1*GHSERCO#+GHSERNN#; 6000.00  N
REF:pov15!
PARAMETER G(M6C,W:V:CO:N;0) 273.00 +3*GHSERWW#+2*GHSERVV#
   +1*GHSERCO#+GHSERNN#; 6000.00  N
REF:pov15!
PARAMETER G(M6C,CO:V:W:N;0) 273.00 +3*GHSERCO#+2*GHSERVV#
   +1*GHSERWW#+GHSERNN#; 6000.00  N
REF:pov15!
PARAMETER G(M6C,CO:W:V:N;0) 273.00 +3*GHSERCO#+2*GHSERWW#
   +1*GHSERVV#+GHSERNN#; 6000.00  N
REF:pov15!
PARAMETER G(M6C,V:CO:W:N;0) 273.00 +3*GHSERVV#+2*GHSERCO#
   +1*GHSERWW#+GHSERNN#; 6000.00  N
REF:pov15!
PARAMETER G(M6C,V:W:CO:N;0) 273.00 +3*GHSERVV#+2*GHSERWW#
   +1*GHSERCO#+GHSERNN#; 6000.00  N
REF:pov15!
PARAMETER G(M6C,CR:MO:FE:N;0) 273.00 +3*GHSERCR#+2*GHSERMO#
   +1*GHSERFE#+GHSERNN#; 6000.00  N
REF:pov15!
PARAMETER G(M6C,CR:FE:MO:N;0) 273.00 +3*GHSERCR#+2*GHSERFE#
   +1*GHSERMO#+GHSERNN#; 6000.00  N
REF:pov15!
PARAMETER G(M6C,MO:CR:FE:N;0) 273.00 +3*GHSERMO#+2*GHSERCR#
   +1*GHSERFE#+GHSERNN#; 6000.00  N
REF:pov15!
PARAMETER G(M6C,FE:CR:MO:N;0) 273.00 +3*GHSERFE#+2*GHSERCR#
   +1*GHSERMO#+GHSERNN#; 6000.00  N
REF:pov15!
PARAMETER G(M6C,CR:NI:FE:N;0) 273.00 +3*GHSERCR#+2*GHSERNI#
   +1*GHSERFE#+GHSERNN#; 6000.00  N
REF:pov15!
PARAMETER G(M6C,CR:V:FE:N;0) 273.00 +3*GHSERCR#+2*GHSERVV#
   +1*GHSERFE#+GHSERNN#; 6000.00  N
REF:pov15!
PARAMETER G(M6C,V:CR:FE:N;0) 273.00 +3*GHSERVV#+2*GHSERCR#
   +1*GHSERFE#+GHSERNN#; 6000.00  N
REF:pov15!
PARAMETER G(M6C,CR:W:FE:N;0) 273.00 +3*GHSERCR#+2*GHSERWW#
   +1*GHSERFE#+GHSERNN#; 6000.00  N
REF:pov15!
PARAMETER G(M6C,CR:FE:W:N;0) 273.00 +3*GHSERCR#+2*GHSERFE#
   +1*GHSERWW#+GHSERNN#; 6000.00  N
REF:pov15!
PARAMETER G(M6C,W:CR:FE:N;0) 273.00 +3*GHSERWW#+2*GHSERCR#
   +1*GHSERFE#+GHSERNN#; 6000.00  N
REF:pov15!
PARAMETER G(M6C,FE:CR:W:N;0) 273.00 +3*GHSERFE#+2*GHSERCR#
   +1*GHSERWW#+GHSERNN#; 6000.00  N
REF:pov15!
PARAMETER G(M6C,CR:NI:MO:N;0) 273.00 +3*GHSERCR#+2*GHSERNI#
   +1*GHSERMO#+GHSERNN#-10000-63*T; 6000.00  N
REF:pov15!
PARAMETER G(M6C,CR:V:MO:N;0) 273.00 +3*GHSERCR#+2*GHSERVV#
   +1*GHSERMO#+GHSERNN#; 6000.00  N
REF:pov15!
PARAMETER G(M6C,V:CR:MO:N;0) 273.00 +3*GHSERVV#+2*GHSERCR#
   +1*GHSERMO#+GHSERNN#; 6000.00  N
REF:pov15!
PARAMETER G(M6C,CR:MO:W:N;0) 273.00 +3*GHSERCR#+2*GHSERMO#
   +1*GHSERWW#+GHSERNN#; 6000.00  N
REF:pov15!
PARAMETER G(M6C,CR:W:MO:N;0) 273.00 +3*GHSERCR#+2*GHSERWW#
   +1*GHSERMO#+GHSERNN#; 6000.00  N
REF:pov15!
PARAMETER G(M6C,MO:CR:W:N;0) 273.00 +3*GHSERMO#+2*GHSERCR#
   +1*GHSERWW#+GHSERNN#; 6000.00  N
REF:pov15!
PARAMETER G(M6C,W:CR:MO:N;0) 273.00 +3*GHSERWW#+2*GHSERCR#
   +1*GHSERMO#+GHSERNN#; 6000.00  N
REF:pov15!
PARAMETER G(M6C,CR:NI:W:N;0) 273.00 +3*GHSERCR#+2*GHSERNI#
   +1*GHSERWW#+GHSERNN#; 6000.00  N
REF:pov15!
PARAMETER G(M6C,CR:V:W:N;0) 273.00 +3*GHSERCR#+2*GHSERVV#
   +1*GHSERWW#+GHSERNN#; 6000.00  N
REF:pov15!
PARAMETER G(M6C,V:CR:W:N;0) 273.00 +3*GHSERVV#+2*GHSERCR#
   +1*GHSERWW#+GHSERNN#; 6000.00  N
REF:pov15!
PARAMETER G(M6C,FE:NI:MO:N;0) 273.00 +3*GHSERFE#+2*GHSERNI#
   +1*GHSERMO#+GHSERNN#; 6000.00  N
REF:pov15!
PARAMETER G(M6C,MO:NI:FE:N;0) 273.00 +3*GHSERMO#+2*GHSERNI#
   +1*GHSERFE#+GHSERNN#; 6000.00  N
REF:pov15!
PARAMETER G(M6C,FE:V:MO:N;0) 273.00 +3*GHSERFE#+2*GHSERVV#
   +1*GHSERMO#+GHSERNN#; 6000.00  N
REF:pov15!
PARAMETER G(M6C,MO:V:FE:N;0) 273.00 +3*GHSERMO#+2*GHSERVV#
   +1*GHSERFE#+GHSERNN#; 6000.00  N
REF:pov15!
PARAMETER G(M6C,V:MO:FE:N;0) 273.00 +3*GHSERVV#+2*GHSERMO#
   +1*GHSERFE#+GHSERNN#; 6000.00  N
REF:pov15!
PARAMETER G(M6C,V:FE:MO:N;0) 273.00 +3*GHSERVV#+2*GHSERFE#
   +1*GHSERMO#+GHSERNN#; 6000.00  N
REF:pov15!
PARAMETER G(M6C,FE:MO:W:N;0) 273.00 +3*GHSERFE#+2*GHSERMO#
   +1*GHSERWW#+GHSERNN#; 6000.00  N
REF:pov15!
PARAMETER G(M6C,FE:W:MO:N;0) 273.00 +3*GHSERFE#+2*GHSERWW#
   +1*GHSERMO#+GHSERNN#; 6000.00  N
REF:pov15!
PARAMETER G(M6C,MO:W:FE:N;0) 273.00 +3*GHSERMO#+2*GHSERWW#
   +1*GHSERFE#+GHSERNN#; 6000.00  N
REF:pov15!
PARAMETER G(M6C,MO:FE:W:N;0) 273.00 +3*GHSERMO#+2*GHSERFE#
   +1*GHSERWW#+GHSERNN#; 6000.00  N
REF:pov15!
PARAMETER G(M6C,W:MO:FE:N;0) 273.00 +3*GHSERWW#+2*GHSERMO#
   +1*GHSERFE#+GHSERNN#; 6000.00  N
REF:pov15!
PARAMETER G(M6C,W:FE:MO:N;0) 273.00 +3*GHSERWW#+2*GHSERFE#
   +1*GHSERMO#+GHSERNN#; 6000.00  N
REF:pov15!
PARAMETER G(M6C,V:NI:FE:N;0) 273.00 +3*GHSERVV#+2*GHSERNI#
   +1*GHSERFE#+GHSERNN#; 6000.00  N
REF:pov15!
PARAMETER G(M6C,FE:NI:W:N;0) 273.00 +3*GHSERFE#+2*GHSERNI#
   +1*GHSERWW#+GHSERNN#; 6000.00  N
REF:pov15!
PARAMETER G(M6C,W:NI:FE:N;0) 273.00 +3*GHSERWW#+2*GHSERNI#
   +1*GHSERFE#+GHSERNN#; 6000.00  N
REF:pov15!
PARAMETER G(M6C,FE:V:W:N;0) 273.00 +3*GHSERFE#+2*GHSERVV#
   +1*GHSERWW#+GHSERNN#; 6000.00  N
REF:pov15!
PARAMETER G(M6C,W:V:FE:N;0) 273.00 +3*GHSERWW#+2*GHSERVV#
   +1*GHSERFE#+GHSERNN#; 6000.00  N
REF:pov15!
PARAMETER G(M6C,V:W:FE:N;0) 273.00 +3*GHSERVV#+2*GHSERWW#
   +1*GHSERFE#+GHSERNN#; 6000.00  N
REF:pov15!
PARAMETER G(M6C,V:FE:W:N;0) 273.00 +3*GHSERVV#+2*GHSERFE#
   +1*GHSERWW#+GHSERNN#; 6000.00  N
REF:pov15!
PARAMETER G(M6C,V:NI:MO:N;0) 273.00 +3*GHSERVV#+2*GHSERNI#
   +1*GHSERMO#+GHSERNN#; 6000.00  N
REF:pov15!
PARAMETER G(M6C,MO:NI:W:N;0) 273.00 +3*GHSERMO#+2*GHSERNI#
   +1*GHSERWW#+GHSERNN#; 6000.00  N
REF:pov15!
PARAMETER G(M6C,W:NI:MO:N;0) 273.00 +3*GHSERWW#+2*GHSERNI#
   +1*GHSERMO#+GHSERNN#; 6000.00  N
REF:pov15!
PARAMETER G(M6C,MO:V:W:N;0) 273.00 +3*GHSERMO#+2*GHSERVV#
   +1*GHSERWW#+GHSERNN#; 6000.00  N
REF:pov15!
PARAMETER G(M6C,W:V:MO:N;0) 273.00 +3*GHSERWW#+2*GHSERVV#
   +1*GHSERMO#+GHSERNN#; 6000.00  N
REF:pov15!
PARAMETER G(M6C,V:W:MO:N;0) 273.00 +3*GHSERVV#+2*GHSERWW#
   +1*GHSERMO#+GHSERNN#; 6000.00  N
REF:pov15!
PARAMETER G(M6C,V:MO:W:N;0) 273.00 +3*GHSERVV#+2*GHSERMO#
   +1*GHSERWW#+GHSERNN#; 6000.00  N
REF:pov15!
PARAMETER G(M6C,V:NI:W:N;0) 273.00 +3*GHSERVV#+2*GHSERNI#
   +1*GHSERWW#+GHSERNN#; 6000.00  N
REF:pov15!
PARAMETER G(M6C,CR:CR:SI:N;0) 273.00 +5*GHSERCR#
   +1*GHSERSI#+GHSERNN#; 6000.00  N
REF:pov15!
PARAMETER G(M6C,CO:CR:SI:N;0) 273.00 +3*GHSERCO#
   +2*GHSERCR#+GHSERSI#+GHSERNN#; 6000.00  N
REF:pov15!
PARAMETER G(M6C,CR:CO:SI:N;0) 273.00 +3*GHSERCR#
   +2*GHSERCO#+GHSERSI#+GHSERNN#; 6000.00  N
REF:pov15!
PARAMETER G(M6C,FE:FE:SI:N;0) 273.00 +5*GHSERFE#
   +1*GHSERSI#+GHSERNN#; 6000.00  N
REF:pov15!
PARAMETER G(M6C,CO:FE:SI:N;0) 273.00 +3*GHSERCO#
   +2*GHSERFE#+GHSERSI#+GHSERNN#; 6000.00  N
REF:pov15!
PARAMETER G(M6C,FE:CO:SI:N;0) 273.00 +3*GHSERFE#
   +2*GHSERCO#+GHSERSI#+GHSERNN#; 6000.00  N
REF:pov15!
PARAMETER G(M6C,MO:CO:SI:N;0) 273.00 +3*GHSERMO#
   +2*GHSERCO#+GHSERSI#+GHSERNN#; 6000.00  N
REF:pov15!
PARAMETER G(M6C,CO:MO:SI:N;0) 273.00 +3*GHSERCO#
   +2*GHSERMO#+GHSERSI#+GHSERNN#; 6000.00  N
REF:pov15!
PARAMETER G(M6C,MO:MO:SI:N;0) 273.00 +5*GHSERMO#
   +1*GHSERSI#+GHSERNN#; 6000.00  N
REF:pov15!
PARAMETER G(M6C,CO:NI:SI:N;0) 273.00 +3*GHSERCO#
   +2*GHSERNI#+GHSERSI#+GHSERNN#; 6000.00  N
REF:pov15!
PARAMETER G(M6C,V:V:SI:N;0) 273.00 +5*GHSERVV#
   +1*GHSERSI#+GHSERNN#; 6000.00  N
REF:pov15!
PARAMETER G(M6C,CO:V:SI:N;0) 273.00 +3*GHSERCO#
   +2*GHSERVV#+GHSERSI#+GHSERNN#; 6000.00  N
REF:pov15!
PARAMETER G(M6C,V:CO:SI:N;0) 273.00 +3*GHSERVV#
   +2*GHSERCO#+GHSERSI#+GHSERNN#; 6000.00  N
REF:pov15!
PARAMETER G(M6C,CO:CO:SI:N;0) 273.00 +5*GHSERCO#
   +GHSERSI#+GHSERNN#+35000; 6000.00  N
REF:pov15!
PARAMETER G(M6C,W:CO:SI:N;0) 273.00 +3*GHSERWW#+2*GHSERCO#+GHSERSI#
   +GHSERNN#; 6000.00  N
REF:pov15!
PARAMETER G(M6C,CO:W:SI:N;0) 273.00 +3*GHSERCO#
   +2*GHSERWW#+GHSERSI#+GHSERNN#; 6000.00  N
REF:pov15!
PARAMETER G(M6C,W:W:SI:N;0) 273.00 +5*GHSERWW#
   +1*GHSERSI#+GHSERNN#; 6000.00  N
REF:pov15!
PARAMETER G(M6C,FE:CR:SI:N;0) 273.00 +3*GHSERFE#+2*GHSERCR#
   +1*GHSERSI#+GHSERNN#; 6000.00  N
REF:pov15!
PARAMETER G(M6C,MO:CR:SI:N;0) 273.00 +3*GHSERMO#+2*GHSERCR#
   +1*GHSERSI#+GHSERNN#; 6000.00  N
REF:pov15!
PARAMETER G(M6C,CR:MO:SI:N;0) 273.00 +3*GHSERCR#+2*GHSERMO#
   +1*GHSERSI#+GHSERNN#; 6000.00  N
REF:pov15!
PARAMETER G(M6C,V:CR:SI:N;0) 273.00 +3*GHSERVV#+2*GHSERCR#
   +1*GHSERSI#+GHSERNN#; 6000.00  N
REF:pov15!
PARAMETER G(M6C,CR:V:SI:N;0) 273.00 +3*GHSERCR#+2*GHSERVV#
   +1*GHSERSI#+GHSERNN#; 6000.00  N
REF:pov15!
PARAMETER G(M6C,W:CR:SI:N;0) 273.00 +3*GHSERWW#+2*GHSERCR#
   +1*GHSERSI#+GHSERNN#; 6000.00  N
REF:pov15!
PARAMETER G(M6C,CR:W:SI:N;0) 273.00 +3*GHSERCR#+2*GHSERWW#
   +1*GHSERSI#+GHSERNN#; 6000.00  N
REF:pov15!
PARAMETER G(M6C,FE:MO:SI:N;0) 273.00 +3*GHSERFE#+2*GHSERMO#
   +1*GHSERSI#+GHSERNN#; 6000.00  N
REF:pov15!
PARAMETER G(M6C,FE:NI:SI:N;0) 273.00 +3*GHSERFE#+2*GHSERNI#
   +1*GHSERSI#+GHSERNN#; 6000.00  N
REF:pov15!
PARAMETER G(M6C,FE:V:SI:N;0) 273.00 +3*GHSERFE#+2*GHSERVV#
   +1*GHSERSI#+GHSERNN#; 6000.00  N
REF:pov15!
PARAMETER G(M6C,V:FE:SI:N;0) 273.00 +3*GHSERVV#+2*GHSERFE#
   +1*GHSERSI#+GHSERNN#; 6000.00  N
REF:pov15!
PARAMETER G(M6C,FE:W:SI:N;0) 273.00 +3*GHSERFE#+2*GHSERWW#
   +1*GHSERSI#+GHSERNN#; 6000.00  N
REF:pov15!
PARAMETER G(M6C,W:FE:SI:N;0) 273.00 +3*GHSERWW#+2*GHSERFE#
   +1*GHSERSI#+GHSERNN#; 6000.00  N
REF:pov15!
PARAMETER G(M6C,V:MO:SI:N;0) 273.00 +3*GHSERVV#+2*GHSERMO#
   +1*GHSERSI#+GHSERNN#; 6000.00  N
REF:pov15!
PARAMETER G(M6C,MO:V:SI:N;0) 273.00 +3*GHSERMO#+2*GHSERVV#
   +1*GHSERSI#+GHSERNN#; 6000.00  N
REF:pov15!
PARAMETER G(M6C,W:MO:SI:N;0) 273.00 +3*GHSERWW#+2*GHSERMO#
   +1*GHSERSI#+GHSERNN#; 6000.00  N
REF:pov15!
PARAMETER G(M6C,MO:W:SI:N;0) 273.00 +3*GHSERMO#+2*GHSERWW#
   +1*GHSERSI#+GHSERNN#; 6000.00  N
REF:pov15!
PARAMETER G(M6C,V:NI:SI:N;0) 273.00 +3*GHSERVV#+2*GHSERNI#
   +1*GHSERSI#+GHSERNN#; 6000.00  N
REF:pov15!
PARAMETER G(M6C,W:NI:SI:N;0) 273.00 +3*GHSERWW#+2*GHSERNI#
   +1*GHSERSI#+GHSERNN#; 6000.00  N
REF:pov15!
PARAMETER G(M6C,W:V:SI:N;0) 273.00 +3*GHSERWW#+2*GHSERVV#
   +1*GHSERSI#+GHSERNN#; 6000.00  N
REF:pov15!
PARAMETER G(M6C,V:W:SI:N;0) 273.00 +3*GHSERVV#+2*GHSERWW#
   +1*GHSERSI#+GHSERNN#; 6000.00  N
REF:pov15!
PARAMETER G(M6C,CR:NI:SI:N;0) 273.00 +3*GHSERCR#+2*GHSERNI#+GHSERSI#
 +GHSERNN#-275000+20*T; 6000.00  N
REF:pov13!
PARAMETER G(M6C,CR:SI:NI:N;0) 273.00 +3*GHSERCR#+2*GHSERSI#+GHSERNI#
 +GHSERNN#-275500+20*T; 6000.00  N
REF:pov15!
PARAMETER G(M6C,CR:FE:SI:C;0) 273.00 +3*GHSERCR#+2*GHSERFE#+GHSERSI#
 +GHSERCC#; 6000.00  N
REF:pov13!
PARAMETER G(M6C,CR:FE:SI:N;0) 273.00 +3*GHSERCR#+2*GHSERFE#+GHSERSI#
 +GHSERNN#-180000; 6000.00  N
REF:pov13!
PARAMETER G(M6C,MO:NI:SI:N;0) 273.00 +3*GHSERMO#+2*GHSERNI#+GHSERSI#
 +GHSERNN#-240000; 6000.00  N
REF:pov13!
PARAMETER G(M6C,MO:FE:SI:N;0) 273.00 +3*GHSERMO#+2*GHSERFE#+GHSERSI#
 +GHSERNN#-200000; 6000.00  N
REF:pov13!
PARAMETER L(M6C,FE:CR,V:MO:C;0) 273.00 -75000; 6000.00  N
REF:pov15!
PARAMETER L(M6C,FE:CR:MO,SI:C;0) 273.00 -200000; 6000.00  N
REF:pov15!
PARAMETER L(M6C,FE:MO:MO,SI:C;0) 273.00 -50000; 6000.00  N
REF:pov15!
PARAMETER L(M6C,FE:W:MO,SI:C;0) 273.00 +1e-8; 6000.00  N
REF:pov15!
PARAMETER L(M6C,FE:MO,W:MO:C;0) 273.00 -50000; 6000.00  N
REF:pov15!
PARAMETER L(M6C,FE:MO,W:MO:C;1) 273.00 +1e-8; 6000.00  N
REF:pov15!
PARAMETER L(M6C,FE:MO,W:MO:C;2) 273.00 +1e-8; 6000.00  N
REF:pov15!
PARAMETER L(M6C,FE:MO:MO,W:C;0) 273.00 -100000; 6000.00  N
REF:pov15!
PARAMETER L(M6C,FE:MO,W:W:C;0) 273.00 +40000; 6000.00  N
REF:pov15!
PARAMETER L(M6C,FE:MO,W:W:C;1) 273.00 +1e-8; 6000.00  N
REF:pov15!
PARAMETER L(M6C,FE:MO,W:W:C;2) 273.00 +1e-8; 6000.00  N
REF:pov15!
PARAMETER L(M6C,FE:CR,MO:SI:C;0) 273.00 -100000; 6000.00  N
REF:pov15!
PARAMETER L(M6C,FE:CR,V:SI:C;0) 273.00 -200000; 6000.00  N
REF:pov15!
PARAMETER L(M6C,FE:CR,W:SI:C;0) 273.00 -25000; 6000.00  N
REF:pov15!
PARAMETER L(M6C,FE:MO,V:SI:C;0) 273.00 -150000; 6000.00  N
REF:pov15!
PARAMETER L(M6C,FE:MO,W:SI:C;0) 273.00 +80000; 6000.00  N
REF:pov15!
PARAMETER L(M6C,FE:V,W:SI:C;0) 273.00 -50000; 6000.00  N
REF:pov15!
PARAMETER L(M6C,CO:CR:MO,SI:C;0) 273.00 -200000; 6000.00  N
REF:pov15!
PARAMETER L(M6C,FE,V:W:MO:C;0) 273.00 -50000; 6000.00  N
REF:pov15!
PARAMETER L(M6C,CR,FE:V:MO:C;0) 273.00 -100000; 6000.00  N
REF:pov15!
PARAMETER L(M6C,CR,FE:W:MO:C;0) 273.00 +20000-75*T; 6000.00  N
REF:pov15!
PARAMETER L(M6C,CO,FE:W:MO:C;0) 273.00 -80000; 6000.00  N
REF:pov15!
PARAMETER L(M6C,CO,FE:MO:MO:C;0) 273.00 -150000; 6000.00  N
REF:pov15!
PARAMETER L(M6C,CO,FE:CR:MO:C;0) 273.00 -90000; 6000.00  N
REF:pov15!
PARAMETER L(M6C,CO:CR,FE:MO:C;0) 273.00 -50000; 6000.00  N
REF:pov15!
PARAMETER L(M6C,CO:W:MO,SI:C;0) 273.00 +100000; 6000.00  N
REF:pov15!
PARAMETER L(M6C,CO:W:MO,SI:C;1) 273.00 -150000; 6000.00  N
REF:pov15!
PARAMETER L(M6C,CO:W:MO,SI:C;2) 273.00 +1e-8; 6000.00  N
REF:pov15!
PARAMETER L(M6C,CO,FE:CR:SI:C;0) 273.00 +1e-8; 6000.00  N
REF:pov15!
PARAMETER L(M6C,CO,FE:CR:W:C;0) 273.00 -150000; 6000.00  N
REF:pov15!
PARAMETER L(M6C,CO,FE:MO:SI:C;0) 273.00 -150000; 6000.00  N
REF:pov15!
PARAMETER L(M6C,CO,FE:W:SI:C;0) 273.00 +80000; 6000.00  N
REF:pov15!
PARAMETER L(M6C,CO,FE:W:W:C;0) 273.00 -75000; 6000.00  N
REF:pov15!
PARAMETER L(M6C,CO:V,W:SI:C;0) 273.00 +1e-8; 6000.00  N
REF:pov15!
PARAMETER L(M6C,FE:V,W:MO:C;0) 273.00 -90000; 6000.00  N
REF:pov15!
PARAMETER L(M6C,FE:V,W:MO:C;1) 273.00 +90000; 6000.00  N
REF:pov15!
PARAMETER L(M6C,FE:V,W:MO:C;2) 273.00 +1e-8; 6000.00  N
REF:pov15!
PARAMETER L(M6C,CR:V,W:MO:C;0) 273.00 +1e-8; 6000.00  N
REF:pov15!
PARAMETER L(M6C,CO,CR:NI:MO:C;0) 273.00 -75000; 6000.00  N
REF:pov15!
PARAMETER L(M6C,CR,MO:NI:MO:C;0) 273.00 -100000; 6000.00  N
REF:pov15!
PARAMETER L(M6C,CR,MO:NI:SI:C;0) 273.00 -100000; 6000.00  N
REF:pov15!
PARAMETER L(M6C,CR,MO:W:MO:C;0) 273.00 -100000; 6000.00  N
REF:pov15!
PARAMETER L(M6C,MO:NI,W:MO:C;0) 273.00 -100000; 6000.00  N
REF:pov15!
PARAMETER L(M6C,CR:NI:SI:C,N;0) 273.00 -80000; 6000.00  N
REF:pov15!
 PHASE M7C3  %  2 7   3 > 
Trigonal Cr-rich carbide with a large crystallographic unit cell. 
In particular Mn-solubility. 
>> 5 !
    CONSTITUENT M7C3  : CO,CR,FE,MN,MO,NI,SI,V,W : C :  !
PARAMETER G(M7C3,CO:C;0) 273.00 +75000+50*T+7*GHSERCO#
 +3*GHSERCC#; 6000.00  N
REF:73!
PARAMETER G(M7C3,CR:C;0) 273.00 +GCRM7C3#; 6000.00  N
REF:11!
PARAMETER G(M7C3,FE:C;0) 273.00 +7*GHSERFE#+3*GHSERCC#
   +75000-48.2168*T; 6000.00  N
REF:11!
PARAMETER G(M7C3,MN:C;0) 273.00 -106695+9.36*T+7*GHSERMN#
 +3*GHSERCC#; 6000.00  N
REF:255!
PARAMETER G(M7C3,MO:C;0) 273.00 +7*GHSERMO#+3*GHSERCC#
 -140415+24.24*T; 6000.00  N
REF:61!
PARAMETER G(M7C3,NI:C;0) 273.00 +7*GHSERNI#+3*GHSERCC#
 +107130-36.605*T; 6000.00  N
REF:11!
PARAMETER G(M7C3,SI:C;0) 273.00 +7*GHSERSI#+3*GHSERCC#+250000; 6000.00  N
REF:pov11!
PARAMETER G(M7C3,V:C;0) 273.00 -454245+1518.48*T-250.981*T*LN(T)
   +2148691*T**(-1); 6000.00  N
REF:15!
PARAMETER G(M7C3,W:C;0) 273.00 +7*GHSERWW#+3*GHSERCC#
 +138000-50*T; 6000.00  N
REF:57!
PARAMETER L(M7C3,CO,CR:C;0) 273.00 -96092; 6000.00  N
REF:73!
PARAMETER L(M7C3,CR,FE:C;0) 273.00 -4520-10*T; 6000.00  N
REF:11!
PARAMETER L(M7C3,CR,MN:C;0) 273.00 +72737-56.4964*T; 6000.00  N
REF:58!
PARAMETER L(M7C3,CR,MO:C;0) 273.00 +165280; 6000.00  N
REF:61!
PARAMETER L(M7C3,CR,NI:C;0) 273.00 +100000; 6000.00  N
REF:11!
PARAMETER L(M7C3,CR,V:C;0) 273.00 -110271; 6000.00  N
REF:68!
PARAMETER L(M7C3,FE,MN:C;0) 273.00 +20157-24.7104*T; 6000.00  N
REF:255!
PARAMETER L(M7C3,FE,MO:C;0) 273.00 -60000; 6000.00  N 
REF:pov11! 
PARAMETER L(M7C3,FE,NI:C;0) 273.00 +UNDEF#; 6000.00  N ! 
PARAMETER L(M7C3,MO,V:C;0) 273.00 +1e-8; 6000.00  N 
REF:pov10! 
PARAMETER L(M7C3,CR,FE,V:C;0) 273.00 -250158; 6000.00  N
REF:68!
PARAMETER L(M7C3,CR,FE,MO:C;0) 273.00 -170000; 6000.00  N 
REF:pov11! 
PARAMETER L(M7C3,CR,FE,NI:C;0) 273.00 +UNDEF#; 6000.00  N ! 
PARAMETER L(M7C3,FE,MO,NI:C;0) 273.00 +UNDEF#; 6000.00  N ! 
 PHASE M23C6  %  3 20   3   6 > 
Face-centered cubic Cr-rich carbide, can contain significant amounts
of W, Mo, V, Ni. Has a large crystallographic unit cell. 
Common equilibrium carbide in 9-12 mass.% Cr-steels. 
>> 5 !
    CONSTITUENT M23C6  : CO,CR,FE,MN,NI,V : CO,CR,FE,MN,MO,NI,V,W : 
                       B,C% :  !
PARAMETER G(M23C6,CO:CO:B;0) 273.00 +23*GHSERCO#+6*GHSERBB#; 6000.00  N
REF:pov09!
PARAMETER G(M23C6,CO:CO:C;0) 273.00 +145000+116*T+23*GHSERCO#
 +6*GHSERCC#; 6000.00  N
REF:73!
PARAMETER G(M23C6,CO:CR:B;0) 273.00 +0.8695652*GCOM23C6#
 +0.1304348*GCRM23C6#-6*GHSERCC#+6*GHSERBB#+UNDEF#; 6000.00  N
REF:pov09!
PARAMETER G(M23C6,CO:CR:C;0) 273.00 +0.8695652*GCOM23C6#
   +0.1304348*GCRM23C6#; 6000.00  N
REF:73!
PARAMETER G(M23C6,CO:FE:B;0) 273.00 +0.8695652*GCOM23C6#
   +0.1304348*GFEM23C6#-6*GHSERCC#+6*GHSERBB#+UNDEF#; 6000.00  N
REF:pov10!
PARAMETER G(M23C6,CO:FE:C;0) 273.00 +0.8695652*GCOM23C6#
   +0.1304348*GFEM23C6#+UNDEF#; 6000.00  N
REF:pov10!
PARAMETER G(M23C6,CO:MN:B;0) 273.00 +0.8695652*GCOM23C6#
   +0.1304348*GMNM23C6#-6*GHSERCC#+6*GHSERBB#+UNDEF#; 6000.00  N
REF:pov10!
PARAMETER G(M23C6,CO:MN:C;0) 273.00 +0.8695652*GCOM23C6#
   +0.1304348*GMNM23C6#+UNDEF#; 6000.00  N
REF:pov10!
PARAMETER G(M23C6,CO:MO:B;0) 273.00 +20*GHSERCO#+3*GHSERMO#
   +6*GHSERCC#-6*GHSERCC#+6*GHSERBB#+UNDEF#; 6000.00  N
REF:pov10!
PARAMETER G(M23C6,CO:MO:C;0) 273.00 +200000+20*GHSERCO#+3*GHSERMO#
   +6*GHSERCC#; 6000.00  N
REF:pov10!
PARAMETER G(M23C6,CO:NI:B;0) 273.00 +0.869565*GCOM23C6#
   +0.130435*GNIM23C6#-6*GHSERCC#+6*GHSERBB#+UNDEF#; 6000.00  N
REF:pov10!
PARAMETER G(M23C6,CO:NI:C;0) 273.00 +0.869565*GCOM23C6#
   +0.130435*GNIM23C6#+UNDEF#; 6000.00  N
REF:pov10!
PARAMETER G(M23C6,CO:V:B;0) 273.00 +0.869565*GCOM23C6#
   +0.130435*GVM23C6#-6*GHSERCC#+6*GHSERBB#+UNDEF#; 6000.00  N
REF:pov10!
PARAMETER G(M23C6,CO:V:C;0) 273.00 +0.869565*GCOM23C6#
   +0.130435*GVM23C6#+UNDEF#; 6000.00  N
REF:pov10!
PARAMETER G(M23C6,CO:W:B;0) 273.00 +0.869565*GCOM23C6#
   +3*GHSERWW#+0.7826087*GHSERCC#-6*GHSERCC#+6*GHSERBB#+UNDEF#; 6000.00  N
REF:pov10!
PARAMETER G(M23C6,CO:W:C;0) 273.00 +0.869565*GCOM23C6#
   +3*GHSERWW#+0.7826087*GHSERCC#+UNDEF#; 6000.00  N
REF:pov10!
PARAMETER G(M23C6,CR:CO:B;0) 273.00 +0.8695652*GCRM23C6#+0.1304348*GCOM23C6#
   -6*GHSERCC#+6*GHSERBB#+UNDEF#; 6000.00  N
REF:pov09!
PARAMETER G(M23C6,CR:CO:C;0) 273.00 +0.8695652*GCRM23C6#
   +0.1304348*GCOM23C6#; 6000.00  N
REF:73!
PARAMETER G(M23C6,CR:CR:B;0) 273.00 -250000+100*T+GCRM23C6#
   -6*GHSERCC#+6*GHSERBB#; 6000.00  N
REF:pov09!
PARAMETER G(M23C6,CR:CR:C;0) 273.00 +GCRM23C6#; 6000.00  N
REF:11!
PARAMETER G(M23C6,CR:FE:B;0) 273.00 -250000+100*T+0.8695652*GCRM23C6#
   +0.1304348*GFEM23C6#-6*GHSERCC#+6*GHSERBB#; 6000.00  N
REF:pov09!
PARAMETER G(M23C6,CR:FE:C;0) 273.00 +0.8695652*GCRM23C6#
   +0.1304348*GFEM23C6#; 6000.00  N
REF:11!
PARAMETER G(M23C6,CR:MN:B;0) 273.00 +0.869565*GCRM23C6#+0.130435*GMNM23C6#
   -6*GHSERCC#+6*GHSERBB#+UNDEF#; 6000.00  N
REF:pov09!
PARAMETER G(M23C6,CR:MN:C;0) 273.00 +0.8695652*GCRM23C6#
   +0.1304348*GMNM23C6#; 6000.00  N
REF:58!
PARAMETER G(M23C6,CR:MO:B;0) 273.00 +20*GHSERCR#+3*GHSERMO#
   -50000-350*T+6*GHSERBB#; 6000.00  N
REF:pov09!
PARAMETER G(M23C6,CR:MO:C;0) 273.00 +20*GHSERCR#+3*GHSERMO#+6*GHSERCC#
   -439117-50.0535*T; 6000.00  N
REF:61!
PARAMETER G(M23C6,CR:NI:B;0) 273.00 +0.8695652*GCRM23C6#+0.1304348*GNIM23C6#
   -6*GHSERCC#+6*GHSERBB#-250000+250*T; 6000.00  N
REF:pov09!
PARAMETER G(M23C6,CR:NI:C;0) 273.00 +0.8695652*GCRM23C6#
   +0.1304348*GNIM23C6#; 6000.00  N
REF:11!
PARAMETER G(M23C6,CR:V:B;0) 273.00 +0.869565217*GCRM23C6#+0.130435*GVM23C6#
   -6*GHSERCC#+6*GHSERBB#+UNDEF#; 6000.00  N
REF:pov09!
PARAMETER G(M23C6,CR:V:C;0) 273.00 +0.869565217*GCRM23C6#
   +0.130435*GVM23C6#; 6000.00  N
REF:52!
PARAMETER G(M23C6,CR:W:B;0) 273.00 +0.869565217*GCRM23C6#+3*GHSERWW#
   +0.7826087*GHSERCC#+18850-75.4*T-6*GHSERCC#+6*GHSERBB#; 6000.00  N
REF:pov09!
PARAMETER G(M23C6,CR:W:C;0) 273.00 +0.869565217*GCRM23C6#
   +3*GHSERWW#+0.7826087*GHSERCC#+18850-75.4*T; 6000.00  N
REF:57!
PARAMETER G(M23C6,FE:CO:B;0) 273.00 +0.1304348*GCOM23C6#
   +0.8695652*GFEM23C6#-6*GHSERCC#+6*GHSERBB#+UNDEF#; 6000.00  N
REF:pov10!
PARAMETER G(M23C6,FE:CO:C;0) 273.00 +0.1304348*GCOM23C6#
   +0.8695652*GFEM23C6#+UNDEF#; 6000.00  N
REF:pov10!
PARAMETER G(M23C6,FE:CR:B;0) 273.00 +0.1304348*GCRM23C6#+0.8695652*GFEM23C6#
   -6*GHSERCC#+6*GHSERBB#+UNDEF#; 6000.00  N
REF:pov09!
PARAMETER G(M23C6,FE:CR:C;0) 273.00 +0.1304348*GCRM23C6#
   +0.8695652*GFEM23C6#; 6000.00  N
REF:11!
PARAMETER G(M23C6,FE:FE:B;0) 273.00 +23*GHSERFE#+6*GHSERBB#
 -391500+17.4*T; 6000.00  N
REF:124!
PARAMETER G(M23C6,FE:FE:C;0) 273.00 +GFEM23C6#; 6000.00  N
REF:11!
PARAMETER G(M23C6,FE:MN:B;0) 273.00 +0.869565*GFEM23C6#+0.130435*GMNM23C6#
   -6*GHSERCC#+6*GHSERBB#-365000; 6000.00  N
REF:pov14!
PARAMETER G(M23C6,FE:MN:C;0) 273.00 +0.869565*GFEM23C6#
   +0.130435*GMNM23C6#; 6000.00  N
REF:15!
PARAMETER G(M23C6,FE:MO:B;0) 273.00 +20*GHSERFE#+3*GHSERMO#
   -6*GHSERCC#+6*GHSERBB#+UNDEF#; 6000.00  N
REF:pov09!
PARAMETER G(M23C6,FE:MO:C;0) 273.00 +20*GHSERFE#+3*GHSERMO#
   +6*GHSERCC#-76351-5.0949*T; 6000.00  N
REF:61!
PARAMETER G(M23C6,FE:NI:B;0) 273.00 +0.8695652*GFEM23C6#+0.1304348*GNIM23C6#
   -6*GHSERCC#+6*GHSERBB#+UNDEF#; 6000.00  N
REF:pov09!
PARAMETER G(M23C6,FE:NI:C;0) 273.00 +0.8695652*GFEM23C6#
   +0.1304348*GNIM23C6#; 6000.00  N
REF:11!
PARAMETER G(M23C6,FE:V:B;0) 273.00 +0.869565*GFEM23C6#+0.130435*GVM23C6#
   -6*GHSERCC#+6*GHSERBB#+UNDEF#; 6000.00  N
REF:pov09!
PARAMETER G(M23C6,FE:V:C;0) 273.00 +0.869565*GFEM23C6#
   +0.130435*GVM23C6#; 6000.00  N
REF:15!
PARAMETER G(M23C6,FE:W:B;0) 273.00 +0.869565217*GFEM23C6#
 +3*GHSERWW#+0.7826087*GHSERCC#-103240+38.4*T-6*GHSERCC#
 +6*GHSERBB#; 6000.00  N
REF:pov09!
PARAMETER G(M23C6,FE:W:C;0) 273.00 +0.869565217*GFEM23C6#
   +3*GHSERWW#+0.7826087*GHSERCC#-103240+38.4*T; 6000.00  N
REF:57!
PARAMETER G(M23C6,MN:CO:B;0) 273.00 +0.8695652*GMNM23C6#
   +0.1304348*GCOM23C6#-6*GHSERCC#+6*GHSERBB#+UNDEF#; 6000.00  N
REF:pov10!
PARAMETER G(M23C6,MN:CO:C;0) 273.00 +0.8695652*GMNM23C6#
   +0.1304348*GCOM23C6#+UNDEF#; 6000.00  N
REF:pov10!
PARAMETER G(M23C6,MN:CR:B;0) 273.00 +0.869565*GMNM23C6#+0.130435*GCRM23C6#
   -6*GHSERCC#+6*GHSERBB#+UNDEF#; 6000.00  N
REF:pov09!
PARAMETER G(M23C6,MN:CR:C;0) 273.00 +0.8695652*GMNM23C6#
   +0.1304348*GCRM23C6#; 6000.00  N
REF:58!
PARAMETER G(M23C6,MN:FE:B;0) 273.00 +0.869565*GMNM23C6#+0.130435*GFEM23C6#
   -6*GHSERCC#+6*GHSERBB#-365000; 6000.00  N
REF:pov14!
PARAMETER G(M23C6,MN:FE:C;0) 273.00 +0.869565*GMNM23C6#
   +0.130435*GFEM23C6#; 6000.00  N
REF:15!
PARAMETER G(M23C6,MN:MN:B;0) 273.00 +GMNM23C6#-6*GHSERCC#
   +6*GHSERBB#-250000-50*T; 6000.00  N
REF:pov14!
PARAMETER G(M23C6,MN:MN:C;0) 273.00 +GMNM23C6#; 6000.00  N
REF:15!
PARAMETER G(M23C6,MN:MO:B;0) 273.00 +20*GHSERMN#+3*GHSERMO#
   +6*GHSERBB#+UNDEF#; 6000.00  N
REF:pov10!
PARAMETER G(M23C6,MN:MO:C;0) 273.00 +20*GHSERMN#+3*GHSERMO#
   +6*GHSERCC#+UNDEF#; 6000.00  N
REF:pov10!
PARAMETER G(M23C6,MN:NI:B;0) 273.00 +0.869565*GMNM23C6#
   +0.130435*GNIM23C6#-6*GHSERCC#+6*GHSERBB#+UNDEF#; 6000.00  N
REF:pov10!
PARAMETER G(M23C6,MN:NI:C;0) 273.00 +0.869565*GMNM23C6#
   +0.130435*GNIM23C6#+UNDEF#; 6000.00  N
REF:pov10!
PARAMETER G(M23C6,MN:V:B;0) 273.00 +0.869565*GMNM23C6#+0.130435*GVM23C6#
   -6*GHSERCC#+6*GHSERBB#+UNDEF#; 6000.00  N
REF:pov09!
PARAMETER G(M23C6,MN:V:C;0) 273.00 +0.869565*GMNM23C6#
   +0.130435*GVM23C6#; 6000.00  N
REF:15!
PARAMETER G(M23C6,MN:W:B;0) 273.00 +0.869565217*GMNM23C6#
   +3*GHSERWW#+0.7826087*GHSERCC#-6*GHSERCC#+6*GHSERBB#+UNDEF#; 6000.00  N
REF:pov10!
PARAMETER G(M23C6,MN:W:C;0) 273.00 +0.869565217*GMNM23C6#
   +3*GHSERWW#+0.7826087*GHSERCC#+UNDEF#; 6000.00  N
REF:pov10!
PARAMETER G(M23C6,NI:CO:B;0) 273.00 +0.8695652*GNIM23C6#
   +0.1304348*GCOM23C6#-6*GHSERCC#+6*GHSERBB#+UNDEF#; 6000.00  N
REF:pov10!
PARAMETER G(M23C6,NI:CO:C;0) 273.00 +0.8695652*GNIM23C6#
   +0.1304348*GCOM23C6#+UNDEF#; 6000.00  N
REF:pov10!
PARAMETER G(M23C6,NI:CR:B;0) 273.00 +0.8695652*GNIM23C6#+0.1304348*GCRM23C6#
   -6*GHSERCC#+6*GHSERBB#+UNDEF#; 6000.00  N
REF:pov09!
PARAMETER G(M23C6,NI:CR:C;0) 273.00 +0.8695652*GNIM23C6#
   +0.1304348*GCRM23C6#; 6000.00  N
REF:11!
PARAMETER G(M23C6,NI:FE:B;0) 273.00 +0.869565*GNIM23C6#
   +0.130435*GFEM23C6#-6*GHSERCC#+6*GHSERBB#+UNDEF#; 6000.00  N
REF:pov10!
PARAMETER G(M23C6,NI:FE:C;0) 273.00 +0.869565*GNIM23C6#
   +0.130435*GFEM23C6#; 6000.00  N
REF:pov10!
PARAMETER G(M23C6,NI:MN:B;0) 273.00 +0.869565*GNIM23C6#
   +0.130435*GMNM23C6#-6*GHSERCC#+6*GHSERBB#+UNDEF#; 6000.00  N
REF:pov10!
PARAMETER G(M23C6,NI:MN:C;0) 273.00 +0.869565*GNIM23C6#
   +0.130435*GMNM23C6#+UNDEF#; 6000.00  N
REF:pov10!
PARAMETER G(M23C6,NI:MO:B;0) 273.00 +20*GHSERNI#+3*GHSERMO#
   +6*GHSERBB#+UNDEF#; 6000.00  N
REF:pov10!
PARAMETER G(M23C6,NI:MO:C;0) 273.00 +20*GHSERNI#+3*GHSERMO#
   +6*GHSERCC#; 6000.00  N
REF:pov10!
PARAMETER G(M23C6,NI:NI:B;0) 273.00 +GNIM23C6#-6*GHSERCC#
   +6*GHSERBB#+UNDEF#; 6000.00  N
REF:pov09!
PARAMETER G(M23C6,NI:NI:C;0) 273.00 +GNIM23C6#; 6000.00  N
REF:11!
PARAMETER G(M23C6,NI:V:B;0) 273.00 +0.869565*GNIM23C6#
   +0.130435*GVM23C6#-6*GHSERCC#+6*GHSERBB#+UNDEF#; 6000.00  N
REF:pov10!
PARAMETER G(M23C6,NI:V:C;0) 273.00 +0.869565*GNIM23C6#
   +0.130435*GVM23C6#+UNDEF#; 6000.00  N
REF:pov10!
PARAMETER G(M23C6,NI:W:B;0) 273.00 +0.869565*GNIM23C6#
   +3*GHSERWW#+0.7826087*GHSERCC#-6*GHSERCC#+6*GHSERBB#+UNDEF#; 6000.00  N
REF:pov10!
PARAMETER G(M23C6,NI:W:C;0) 273.00 +0.869565*GNIM23C6#
   +3*GHSERWW#+0.7826087*GHSERCC#+UNDEF#; 6000.00  N
REF:pov10!
PARAMETER G(M23C6,V:CO:B;0) 273.00 +0.869565217*GVM23C6#
   +0.130435*GCOM23C6#-6*GHSERCC#+6*GHSERBB#+UNDEF#; 6000.00  N
REF:pov10!
PARAMETER G(M23C6,V:CO:C;0) 273.00 +0.869565217*GVM23C6#
   +0.130435*GCOM23C6#+UNDEF#; 6000.00  N
REF:pov10!
PARAMETER G(M23C6,V:CR:B;0) 273.00 +0.869565217*GVM23C6#+0.130435*GCRM23C6#
   -6*GHSERCC#+6*GHSERBB#+UNDEF#; 6000.00  N
REF:pov09!
PARAMETER G(M23C6,V:CR:C;0) 273.00 +0.869565217*GVM23C6#
   +0.130435*GCRM23C6#; 6000.00  N
REF:52!
PARAMETER G(M23C6,V:FE:B;0) 273.00 +0.869565*GVM23C6#+0.130435*GFEM23C6#
   -6*GHSERCC#+6*GHSERBB#+UNDEF#; 6000.00  N
REF:pov09!
PARAMETER G(M23C6,V:FE:C;0) 273.00 +0.869565*GVM23C6#
   +0.130435*GFEM23C6#; 6000.00  N
REF:15!
PARAMETER G(M23C6,V:MN:B;0) 273.00 +0.869565*GVM23C6#+0.130435*GMNM23C6#
   -6*GHSERCC#+6*GHSERBB#+UNDEF#; 6000.00  N
REF:pov09!
PARAMETER G(M23C6,V:MN:C;0) 273.00 +0.869565*GVM23C6#
   +0.130435*GMNM23C6#; 6000.00  N
REF:15!
PARAMETER G(M23C6,V:MO:B;0) 273.00 +20*GHSERVV#+3*GHSERMO#
   +6*GHSERBB#+UNDEF#; 6000.00  N
REF:pov10!
PARAMETER G(M23C6,V:MO:C;0) 273.00 +20*GHSERVV#+3*GHSERMO#
   +6*GHSERCC#+UNDEF#; 6000.00  N
REF:pov10!
PARAMETER G(M23C6,V:NI:B;0) 273.00 +0.869565*GVM23C6#
   +0.130435*GNIM23C6#-6*GHSERCC#+6*GHSERBB#+UNDEF#; 6000.00  N
REF:pov10!
PARAMETER G(M23C6,V:NI:C;0) 273.00 +0.869565*GVM23C6#
   +0.130435*GNIM23C6#+UNDEF#; 6000.00  N
REF:pov10!
PARAMETER G(M23C6,V:V:B;0) 273.00 +GVM23C6#-6*GHSERCC#
   +6*GHSERBB#+UNDEF#; 6000.00  N
REF:pov09!
PARAMETER G(M23C6,V:V:C;0) 273.00 +GVM23C6#; 6000.00  N
REF:15!
PARAMETER G(M23C6,V:W:B;0) 273.00 +GVM23C6#
   +3*GHSERWW#+0.7826087*GHSERCC#-6*GHSERCC#+6*GHSERBB#+UNDEF#; 6000.00  N
REF:pov10!
PARAMETER G(M23C6,V:W:C;0) 273.00 +GVM23C6#
   +3*GHSERWW#+0.7826087*GHSERCC#+UNDEF#; 6000.00  N
REF:pov10!
PARAMETER L(M23C6,CO:CO,CR:B;0) 273.00 +1e-8; 6000.00  N
REF:pov09!
PARAMETER L(M23C6,CO,CR:CO:B;0) 273.00 +1e-8; 6000.00  N
REF:pov09!
PARAMETER L(M23C6,CO,CR:CR:B;0) 273.00 +1e-8; 6000.00  N
REF:pov09!
PARAMETER L(M23C6,CR:CO,CR:B;0) 273.00 +1e-8; 6000.00  N
REF:pov09!
PARAMETER L(M23C6,CR,FE:CR:B;0) 273.00 -205342+141.6667*T; 6000.00  N
REF:pov09!
PARAMETER L(M23C6,CR,FE:FE:B;0) 273.00 -205342+141.6667*T; 6000.00  N
REF:pov09!
PARAMETER L(M23C6,CR,FE:MO:B;0) 273.00 -177850+153.905*T; 6000.00  N
REF:pov09!
PARAMETER L(M23C6,CR,FE:V:B;0) 273.00 +1e-8; 6000.00  N
REF:pov09!
PARAMETER L(M23C6,CR,FE:W:B;0) 273.00 +1e-8; 6000.00  N
REF:pov09!
PARAMETER L(M23C6,CR,NI:CR:B;0) 273.00 +100000; 6000.00  N
REF:pov09!
PARAMETER L(M23C6,CR,NI:NI:B;0) 273.00 +100000; 6000.00  N
REF:pov09!
PARAMETER L(M23C6,CR,V:CR:B;0) 273.00 +1e-8; 6000.00  N
REF:pov09!
PARAMETER L(M23C6,CR,V:FE:B;0) 273.00 +1e-8; 6000.00  N
REF:pov09!
PARAMETER L(M23C6,CR,V:V:B;0) 273.00 +1e-8; 6000.00  N
REF:pov09!
PARAMETER L(M23C6,CR,FE:CR,MO:B;0) 273.00 +1E-8; 6000.00  N
REF:pov09!
PARAMETER L(M23C6,CR,FE:FE,MO:B;0) 273.00 +1E-8; 6000.00  N
REF:pov09!
PARAMETER L(M23C6,CR,FE,V:CR:B;0) 273.00 +1e-8; 6000.00  N
REF:pov09!
PARAMETER L(M23C6,CR,FE,V:FE:B;0) 273.00 +1e-8; 6000.00  N
REF:pov09!
PARAMETER L(M23C6,CR,FE,V:V:B;0) 273.00 +1e-8; 6000.00  N
REF:pov09!
PARAMETER L(M23C6,FE,MN:MN:B;0) 273.00 +160000-500*T; 6000.00  N
REF:pov14!
PARAMETER L(M23C6,FE,MN:MN:B;1) 273.00 -260000+500*T; 6000.00  N
REF:pov14!
PARAMETER L(M23C6,MN:FE,MN:B;0) 273.00 +160000-500*T; 6000.00  N
REF:pov14!
PARAMETER L(M23C6,MN:FE,MN:B;1) 273.00 -260000+500*T; 6000.00  N
REF:pov14!
PARAMETER L(M23C6,FE,MN:FE,MN:B;0) 273.00 -100000; 6000.00  N
REF:pov14!
PARAMETER L(M23C6,CO:CO,CR:C;0) 273.00 -182237; 6000.00  N
REF:73!
PARAMETER L(M23C6,CO,CR:CO:C;0) 273.00 -182237; 6000.00  N
REF:73!
PARAMETER L(M23C6,CO,CR:CR:C;0) 273.00 -182237; 6000.00  N
REF:73!
PARAMETER L(M23C6,CR:CO,CR:C;0) 273.00 -182237; 6000.00  N
REF:73!
PARAMETER L(M23C6,CR:MO,W:C;0) 273.00 +1e-8; 6000.00  N
REF:pov14!
PARAMETER L(M23C6,CR:MO,W:C;1) 273.00 +175000; 6000.00  N
REF:pov14!
PARAMETER L(M23C6,CR:MO,W:C;2) 273.00 +1e-8; 6000.00  N
REF:pov14!
PARAMETER L(M23C6,CR,FE:CR:C;0) 273.00 -205342+141.6667*T; 6000.00  N
REF:11!
PARAMETER L(M23C6,CR,FE:FE:C;0) 273.00 -205342+141.6667*T; 6000.00  N
REF:11!
PARAMETER L(M23C6,CR,FE:MN:C;0) 273.00 -205342+141.6667*T; 6000.00  N
REF:58!
PARAMETER L(M23C6,CR,FE:MO:C;0) 273.00 -177850+153.9050*T; 6000.00  N
REF:61!
PARAMETER L(M23C6,CR,FE:V:C;0) 273.00 -205342+141.6667*T; 6000.00  N
REF:52!
PARAMETER L(M23C6,CR,FE:W:C;0) 273.00 +18950; 6000.00  N
REF:57!
PARAMETER L(M23C6,CR,FE:CR,MO:C;0) 273.00 +1E-8; 6000.00  N
REF:61!
PARAMETER L(M23C6,CR,FE:FE,MO:C;0) 273.00 +1E-8; 6000.00  N
REF:61!
PARAMETER L(M23C6,CR,MN:CR:C;0) 273.00 -173680+160*T; 6000.00  N
REF:58!
PARAMETER L(M23C6,CR,MN:CR:C;1) 273.00 -286614; 6000.00  N
REF:58!
PARAMETER L(M23C6,CR,MN:FE:C;0) 273.00 -173680+160*T; 6000.00  N
REF:58!
PARAMETER L(M23C6,CR,MN:FE:C;1) 273.00 -286614; 6000.00  N
REF:58!
PARAMETER L(M23C6,CR,MN:MN:C;0) 273.00 -173680+160*T; 6000.00  N
REF:58!
PARAMETER L(M23C6,CR,MN:MN:C;1) 273.00 -286614; 6000.00  N
REF:58!
PARAMETER L(M23C6,CR,NI:CR:C;0) 273.00 +100000; 6000.00  N
REF:11!
PARAMETER L(M23C6,CR,NI:NI:C;0) 273.00 +100000; 6000.00  N
REF:11!
PARAMETER L(M23C6,CR,V:CR:C;0) 273.00 -382069; 6000.00  N
REF:52!
PARAMETER L(M23C6,CR,V:FE:C;0) 273.00 -382069; 6000.00  N
REF:52!
PARAMETER L(M23C6,CR,V:V:C;0) 273.00 -382069; 6000.00  N
REF:52!
PARAMETER L(M23C6,CR,FE,V:CR:C;0) 273.00 -1499585; 6000.00  N
REF:52!
PARAMETER L(M23C6,CR,FE,V:FE:C;0) 273.00 -1499585; 6000.00  N
REF:52!
PARAMETER L(M23C6,CR,FE,V:V:C;0) 273.00 -1499585; 6000.00  N
REF:52!
PARAMETER L(M23C6,FE,MN:CR,FE:C;0) 273.00 -100000; 6000.00  N
REF:58!
PARAMETER L(M23C6,FE,MN:CR,MN:C;0) 273.00 -100000; 6000.00  N
REF:58!
PARAMETER L(M23C6,FE,MN:FE,MN:C;0) 273.00 -100000; 6000.00  N
REF:15!
PARAMETER L(M23C6,FE:MO,W:C;0) 273.00 +1e-8; 6000.00  N
REF:pov14!
PARAMETER L(M23C6,FE:MO,W:C;1) 273.00 +175000; 6000.00  N
REF:pov14!
PARAMETER L(M23C6,FE:MO,W:C;2) 273.00 +1e-8; 6000.00  N
REF:pov14!
PARAMETER L(M23C6,FE:FE:B,C;0) 273.00 -227000+80*T; 6000.00  N
REF:pov13!
 PHASE EPS_CARB  %  2 6   3 > stoichiometric metastable Fe2C epsilon phase, 
hexagonal. Preliminary description. >> 3 !
    CONSTITUENT EPS_CARB :AL,CO,CR,CU,FE%,MN,MO,NB,NI,SI,TI,V,W : C%,VA : ! 
PARAMETER G(EPS_CARB,FE:C;0) 273.00 +7500+60*T+2.25*GFECEM#; 6000.00  N
REF:pov13!
PARAMETER G(EPS_CARB,AL:C;0) 273.00 +300000+6*GHSERAL#
 +3*GHSERCC#; 6000.00  N
REF:pov14!
PARAMETER G(EPS_CARB,CO:C;0) 273.00 +300000+6*GHSERCO#
 +3*GHSERCC#; 6000.00  N
REF:pov14!
PARAMETER G(EPS_CARB,CR:C;0) 273.00 +300000+6*GHSERCR#
 +3*GHSERCC#; 6000.00  N
REF:pov14!
PARAMETER G(EPS_CARB,CU:C;0) 273.00 +500000+6*GHSERCU#
 +3*GHSERCC#; 6000.00  N
REF:pov14!
PARAMETER G(EPS_CARB,MN:C;0) 273.00 +300000+6*GHSERMN#
 +3*GHSERCC#; 6000.00  N
REF:pov14!
PARAMETER G(EPS_CARB,MO:C;0) 273.00 +300000+6*GHSERMO#
 +3*GHSERCC#; 6000.00  N
REF:pov14!
PARAMETER G(EPS_CARB,NB:C;0) 273.00 +300000+6*GHSERNB#
 +3*GHSERCC#; 6000.00  N
REF:pov14!
PARAMETER G(EPS_CARB,NI:C;0) 273.00 +300000+6*GHSERNI#
 +3*GHSERCC#; 6000.00  N
REF:pov14!
PARAMETER G(EPS_CARB,SI:C;0) 273.00 +300000+6*GHSERSI#
 +3*GHSERCC#; 6000.00  N
REF:pov14!
PARAMETER G(EPS_CARB,TI:C;0) 273.00 +300000+6*GHSERTI#
 +3*GHSERCC#; 6000.00  N
REF:pov14!
PARAMETER G(EPS_CARB,V:C;0) 273.00 +300000+6*GHSERVV#
 +3*GHSERCC#; 6000.00  N
REF:pov14!
PARAMETER G(EPS_CARB,W:C;0) 273.00 +300000+6*GHSERWW#
 +3*GHSERCC#; 6000.00  N
REF:pov14!
PARAMETER G(EPS_CARB,AL:VA;0) 273.00 +300000+6*GHSERAL#; 6000.00  N
REF:pov14!
PARAMETER G(EPS_CARB,CO:VA;0) 273.00 +300000+6*GHSERCO#; 6000.00  N
REF:pov14!
PARAMETER G(EPS_CARB,CR:VA;0) 273.00 +300000+6*GHSERCR#; 6000.00  N
REF:pov14!
PARAMETER G(EPS_CARB,CU:VA;0) 273.00 +500000+6*GHSERCU#; 6000.00  N
REF:pov14!
PARAMETER G(EPS_CARB,FE:VA;0) 273.00 +300000+6*GHSERFE#; 6000.00  N
REF:pov14!
PARAMETER G(EPS_CARB,MN:VA;0) 273.00 +300000+6*GHSERMN#; 6000.00  N
REF:pov14!
PARAMETER G(EPS_CARB,MO:VA;0) 273.00 +300000+6*GHSERMO#; 6000.00  N
REF:pov14!
PARAMETER G(EPS_CARB,NB:VA;0) 273.00 +300000+6*GHSERNB#; 6000.00  N
REF:pov14!
PARAMETER G(EPS_CARB,NI:VA;0) 273.00 +300000+6*GHSERNI#; 6000.00  N
REF:pov14!
PARAMETER G(EPS_CARB,SI:VA;0) 273.00 +300000+6*GHSERSI#; 6000.00  N
REF:pov14!
PARAMETER G(EPS_CARB,TI:VA;0) 273.00 +300000+6*GHSERTI#; 6000.00  N
REF:pov14!
PARAMETER G(EPS_CARB,V:VA;0) 273.00 +300000+6*GHSERVV#; 6000.00  N
REF:pov14!
PARAMETER G(EPS_CARB,W:VA;0) 273.00 +300000+6*GHSERWW#; 6000.00  N
REF:pov14!
 PHASE ETA_CARB  %  2 6   3 > orthorhombic metastable Fe2C. 
Preliminary description. >> 2 !
    CONSTITUENT ETA_CARB  : AL,CO,CR,CU,FE%,MN,MO,NB,NI,SI,TI,V,W  : C%,VA : ! 
PARAMETER G(ETA_CARB,FE:C;0) 273.00 -7500+100*T+2.25*GFECEM#; 6000.00  N
REF:pov13!
PARAMETER G(ETA_CARB,AL:C;0) 273.00 +300000+6*GHSERAL#
 +3*GHSERCC#; 6000.00  N
REF:pov14!
PARAMETER G(ETA_CARB,CO:C;0) 273.00 +300000+6*GHSERCO#
 +3*GHSERCC#; 6000.00  N
REF:pov14!
PARAMETER G(ETA_CARB,CR:C;0) 273.00 +300000+6*GHSERCR#
 +3*GHSERCC#; 6000.00  N
REF:pov14!
PARAMETER G(ETA_CARB,CU:C;0) 273.00 +500000+6*GHSERCU#
 +3*GHSERCC#; 6000.00  N
REF:pov14!
PARAMETER G(ETA_CARB,MN:C;0) 273.00 +300000+6*GHSERMN#
 +3*GHSERCC#; 6000.00  N
REF:pov14!
PARAMETER G(ETA_CARB,MO:C;0) 273.00 +300000+6*GHSERMO#
 +3*GHSERCC#; 6000.00  N
REF:pov14!
PARAMETER G(ETA_CARB,NB:C;0) 273.00 +300000+6*GHSERNB#
 +3*GHSERCC#; 6000.00  N
REF:pov14!
PARAMETER G(ETA_CARB,NI:C;0) 273.00 +300000+6*GHSERNI#
 +3*GHSERCC#; 6000.00  N
REF:pov14!
PARAMETER G(ETA_CARB,SI:C;0) 273.00 +300000+6*GHSERSI#
 +3*GHSERCC#; 6000.00  N
REF:pov14!
PARAMETER G(ETA_CARB,TI:C;0) 273.00 +300000+6*GHSERTI#
 +3*GHSERCC#; 6000.00  N
REF:pov14!
PARAMETER G(ETA_CARB,V:C;0) 273.00 +300000+6*GHSERVV#
 +3*GHSERCC#; 6000.00  N
REF:pov14!
PARAMETER G(ETA_CARB,W:C;0) 273.00 +300000+6*GHSERWW#
 +3*GHSERCC#; 6000.00  N
REF:pov14!
PARAMETER G(ETA_CARB,AL:VA;0) 273.00 +300000+6*GHSERAL#; 6000.00  N
REF:pov14!
PARAMETER G(ETA_CARB,CO:VA;0) 273.00 +300000+6*GHSERCO#; 6000.00  N
REF:pov14!
PARAMETER G(ETA_CARB,CR:VA;0) 273.00 +300000+6*GHSERCR#; 6000.00  N
REF:pov14!
PARAMETER G(ETA_CARB,CU:VA;0) 273.00 +500000+6*GHSERCU#; 6000.00  N
REF:pov14!
PARAMETER G(ETA_CARB,FE:VA;0) 273.00 +500000+6*GHSERFE#; 6000.00  N
REF:pov14!
PARAMETER G(ETA_CARB,MN:VA;0) 273.00 +300000+6*GHSERMN#; 6000.00  N
REF:pov14!
PARAMETER G(ETA_CARB,MO:VA;0) 273.00 +300000+6*GHSERMO#; 6000.00  N
REF:pov14!
PARAMETER G(ETA_CARB,NI:VA;0) 273.00 +300000+6*GHSERNI#; 6000.00  N
REF:pov14!
PARAMETER G(ETA_CARB,NB:VA;0) 273.00 +300000+6*GHSERNB#; 6000.00  N
REF:pov14!
PARAMETER G(ETA_CARB,SI:VA;0) 273.00 +300000+6*GHSERSI#; 6000.00  N
REF:pov14!
PARAMETER G(ETA_CARB,TI:VA;0) 273.00 +300000+6*GHSERTI#; 6000.00  N
REF:pov14!
PARAMETER G(ETA_CARB,V:VA;0) 273.00 +300000+6*GHSERVV#; 6000.00  N
REF:pov14!
PARAMETER G(ETA_CARB,W:VA;0) 273.00 +300000+6*GHSERWW#; 6000.00  N
REF:pov14!
 PHASE FE24C10  %  2 24   10 > nonstoichiometric metastable Fe2.4C 
epsilon phase, hexagonal. Preliminary description. >> 4 !
    CONSTITUENT FE24C10  :AL,CO,CR,CU,FE%,MN,MO,NB,NI,SI,TI,V,W  : C%,VA : ! 
PARAMETER G(FE24C10,FE:C;0) 273.00 8.5*GFECEM#+130*T; 6000.00  N
REF:pov13!
PARAMETER G(FE24C10,AL:C;0) 273.00 +300000+24*GHSERAL#
 +10*GHSERCC#; 6000.00  N
REF:pov14!
PARAMETER G(FE24C10,CO:C;0) 273.00 +300000+24*GHSERCO#
 +10*GHSERCC#; 6000.00  N
REF:pov14!
PARAMETER G(FE24C10,CR:C;0) 273.00 +300000+24*GHSERCR#
 +10*GHSERCC#; 6000.00  N
REF:pov14!
PARAMETER G(FE24C10,CU:C;0) 273.00 +500000+24*GHSERCU#
 +10*GHSERCC#; 6000.00  N
REF:pov14!
PARAMETER G(FE24C10,MN:C;0) 273.00 +300000+24*GHSERMN#
 +10*GHSERCC#; 6000.00  N
REF:pov14!
PARAMETER G(FE24C10,MO:C;0) 273.00 +300000+24*GHSERMO#
 +10*GHSERCC#; 6000.00  N
REF:pov14!
PARAMETER G(FE24C10,NB:C;0) 273.00 +300000+24*GHSERNB#
 +10*GHSERCC#; 6000.00  N
REF:pov14!
PARAMETER G(FE24C10,NI:C;0) 273.00 +300000+24*GHSERNI#
 +10*GHSERCC#; 6000.00  N
REF:pov14!
PARAMETER G(FE24C10,SI:C;0) 273.00 +300000+24*GHSERSI#
 +10*GHSERCC#; 6000.00  N
REF:pov14!
PARAMETER G(FE24C10,TI:C;0) 273.00 +300000+24*GHSERTI#
 +10*GHSERCC#; 6000.00  N
REF:pov14!
PARAMETER G(FE24C10,V:C;0) 273.00 +300000+24*GHSERVV#
 +10*GHSERCC#; 6000.00  N
REF:pov14!
PARAMETER G(FE24C10,W:C;0) 273.00 +300000+24*GHSERWW#
 +10*GHSERCC#; 6000.00  N
REF:pov14!
PARAMETER G(FE24C10,AL:VA;0) 273.00 +300000+24*GHSERAL#; 6000.00  N
REF:pov14!
PARAMETER G(FE24C10,CO:VA;0) 273.00 +300000+24*GHSERCO#; 6000.00  N
REF:pov14!
PARAMETER G(FE24C10,CR:VA;0) 273.00 +300000+24*GHSERCR#; 6000.00  N
REF:pov14!
PARAMETER G(FE24C10,CU:VA;0) 273.00 +500000+24*GHSERCU#; 6000.00  N
REF:pov14!
PARAMETER G(FE24C10,FE:VA;0) 273.00 +300000+24*GHSERFE#; 6000.00  N
REF:pov14!
PARAMETER G(FE24C10,MN:VA;0) 273.00 +300000+24*GHSERMN#; 6000.00  N
REF:pov14!
PARAMETER G(FE24C10,MO:VA;0) 273.00 +300000+24*GHSERMO#; 6000.00  N
REF:pov14!
PARAMETER G(FE24C10,NB:VA;0) 273.00 +300000+24*GHSERNB#; 6000.00  N
REF:pov14!
PARAMETER G(FE24C10,NI:VA;0) 273.00 +300000+24*GHSERNI#; 6000.00  N
REF:pov14!
PARAMETER G(FE24C10,SI:VA;0) 273.00 +300000+24*GHSERSI#; 6000.00  N
REF:pov14!
PARAMETER G(FE24C10,TI:VA;0) 273.00 +300000+24*GHSERTI#; 6000.00  N
REF:pov14!
PARAMETER G(FE24C10,V:VA;0) 273.00 +300000+24*GHSERVV#; 6000.00  N
REF:pov14!
PARAMETER G(FE24C10,W:VA;0) 273.00 +300000+24*GHSERWW#; 6000.00  N
REF:pov14!
 PHASE KSI_FE5C2  %  2 5   2 > Metastable Fe5C2 Haegg phase, monoclinic.
 Preliminary description. >> 2 !
    CONSTITUENT KSI_FE5C2  :AL,CO,CR,CU,FE%,MN,MO,NB,NI,SI,TI,V,W : C%,VA : ! 
PARAMETER G(KSI_FE5C2,FE:C;0) 273.00 -5000+40*T+1.75*GFECEM#; 6000.00  N
REF:pov13!
PARAMETER G(KSI_FE5C2,AL:C;0) 273.00 +300000+5*GHSERAL#
 +2*GHSERCC#; 6000.00  N
REF:pov14!
PARAMETER G(KSI_FE5C2,CO:C;0) 273.00 +300000+5*GHSERCO#
 +2*GHSERCC#; 6000.00  N
REF:pov14!
PARAMETER G(KSI_FE5C2,CR:C;0) 273.00 +300000+5*GHSERCR#
 +2*GHSERCC#; 6000.00  N
REF:pov14!
PARAMETER G(KSI_FE5C2,CU:C;0) 273.00 +500000+5*GHSERCU#
 +2*GHSERCC#; 6000.00  N
REF:pov14!
PARAMETER G(KSI_FE5C2,MN:C;0) 273.00 +300000+5*GHSERMN#
 +2*GHSERCC#; 6000.00  N
REF:pov14!
PARAMETER G(KSI_FE5C2,MO:C;0) 273.00 +300000+5*GHSERMO#
 +2*GHSERCC#; 6000.00  N
REF:pov14!
PARAMETER G(KSI_FE5C2,NB:C;0) 273.00 +300000+5*GHSERNB#
 +2*GHSERCC#; 6000.00  N
REF:pov14!
PARAMETER G(KSI_FE5C2,NI:C;0) 273.00 +300000+5*GHSERNI#
 +2*GHSERCC#; 6000.00  N
REF:pov14!
PARAMETER G(KSI_FE5C2,SI:C;0) 273.00 +300000+5*GHSERSI#
 +2*GHSERCC#; 6000.00  N
REF:pov14!
PARAMETER G(KSI_FE5C2,TI:C;0) 273.00 +300000+5*GHSERTI#
 +2*GHSERCC#; 6000.00  N
REF:pov14!
PARAMETER G(KSI_FE5C2,V:C;0) 273.00 +300000+5*GHSERVV#
 +2*GHSERCC#; 6000.00  N
REF:pov14!
PARAMETER G(KSI_FE5C2,W:C;0) 273.00 +300000+5*GHSERWW#
 +2*GHSERCC#; 6000.00  N
REF:pov14!
PARAMETER G(KSI_FE5C2,AL:VA;0) 273.00 +300000+5*GHSERAL#; 6000.00  N
REF:pov14!
PARAMETER G(KSI_FE5C2,CO:VA;0) 273.00 +300000+5*GHSERCO#; 6000.00  N
REF:pov14!
PARAMETER G(KSI_FE5C2,CR:VA;0) 273.00 +300000+5*GHSERCR#; 6000.00  N
REF:pov14!
PARAMETER G(KSI_FE5C2,CU:VA;0) 273.00 +500000+5*GHSERCU#; 6000.00  N
REF:pov14!
PARAMETER G(KSI_FE5C2,FE:VA;0) 273.00 +300000+5*GHSERFE#; 6000.00  N
REF:pov14!
PARAMETER G(KSI_FE5C2,MN:VA;0) 273.00 +300000+5*GHSERMN#; 6000.00  N
REF:pov14!
PARAMETER G(KSI_FE5C2,MO:VA;0) 273.00 +300000+5*GHSERMO#; 6000.00  N
REF:pov14!
PARAMETER G(KSI_FE5C2,NB:VA;0) 273.00 +300000+5*GHSERNB#; 6000.00  N
REF:pov14!
PARAMETER G(KSI_FE5C2,NI:VA;0) 273.00 +300000+5*GHSERNI#; 6000.00  N
REF:pov14!
PARAMETER G(KSI_FE5C2,SI:VA;0) 273.00 +300000+5*GHSERSI#; 6000.00  N
REF:pov14!
PARAMETER G(KSI_FE5C2,TI:VA;0) 273.00 +300000+5*GHSERTI#; 6000.00  N
REF:pov14!
PARAMETER G(KSI_FE5C2,V:VA;0) 273.00 +300000+5*GHSERVV#; 6000.00  N
REF:pov14!
PARAMETER G(KSI_FE5C2,W:VA;0) 273.00 +300000+5*GHSERWW#; 6000.00  N
REF:pov14!
 PHASE ZET %  3 1   1   1 > 
Cr-Fe-Nb-V-Mo nitride. Important precipitate in austenitic stainless steels. 
Also found in 9-12 mass.% Cr-steels after prolonged exposure to temperatures 
close to service temperatures. 
>> 3 ! 
    CONSTITUENT ZET  : CR%,FE : CR,NB,MO,TA,V : N%,VA :  !
PARAMETER G(ZET,CR:CR:N;0) 273.00 +GHSERCR#+GHSERCR#+GHSERNN#
 +15000; 6000.00  N
REF:pov19!    
PARAMETER G(ZET,CR:CR:VA;0) 273.00 +GHSERCR#+GHSERCR#+20000; 6000.00  N
REF:pov19!  
PARAMETER G(ZET,CR:MO:N;0) 273.00 +GHSERCR#+GHSERMO#+GHSERNN#; 6000.00  N
REF:71!
PARAMETER G(ZET,CR:MO:VA;0) 273.00 +GHSERCR#+GHSERMO#+20000; 6000.00  N
REF:pov13!
PARAMETER G(ZET,CR:NB:N;0) 273.00 -228500+85*T+GHSERCR#
   +GHSERNB#+GHSERNN#; 6000.00  N
REF:71!
PARAMETER G(ZET,CR:NB:VA;0) 273.00 +GHSERCR#+GHSERNB#; 6000.00  N
REF:71!
PARAMETER G(ZET,CR:V:N;0) 273.00 -239500+100*T+GHSERCR#
   +GHSERVV#+GHSERNN#; 6000.00  N
REF:71!
PARAMETER G(ZET,CR:V:VA;0) 273.00 +GHSERCR#+GHSERVV#; 6000.00  N
REF:71!
PARAMETER G(ZET,FE:MO:N;0) 273.00 +GHSERFE#+GHSERMO#+GHSERNN#; 6000.00  N
REF:71!
PARAMETER G(ZET,FE:MO:VA;0) 273.00 +GHSERFE#+GHSERMO#; 6000.00  N
REF:71!
PARAMETER G(ZET,FE:NB:N;0) 273.00 -88000+60*T+GHSERFE#
   +GHSERNB#+GHSERNN#; 6000.00  N
REF:71!
PARAMETER G(ZET,FE:NB:VA;0) 273.00 +GHSERFE#+GHSERNB#; 6000.00  N
REF:71!
PARAMETER G(ZET,FE:V:N;0) 273.00 -56000+80*T+GHSERFE#
   +GHSERVV#+GHSERNN#; 6000.00  N
REF:71!
PARAMETER G(ZET,FE:V:VA;0) 273.00 +GHSERFE#+GHSERVV#; 6000.00  N
REF:71!
PARAMETER L(ZET,CR:MO,NB:N;0) 273.00 -168000+100*T; 6000.00  N
REF:71!
PARAMETER L(ZET,CR:NB:N,VA;0) 273.00 -64000; 6000.00  N
REF:71!
PARAMETER L(ZET,CR:V:N,VA;0) 273.00 -87000; 6000.00  N
REF:71!
PARAMETER L(ZET,CR,FE:NB:N;0) 273.00 -270000+100*T; 6000.00  N
REF:71!
PARAMETER L(ZET,CR,FE:V:N;0) 273.00 -260000+100*T; 6000.00  N
REF:71!
PARAMETER L(ZET,FE:V:N,VA;0) 273.00 -87000; 6000.00  N
REF:71!
PARAMETER G(ZET,CR:TA:N;0) 273.00 -225000+102*T+GHSERCR#
   +GHSERTA#+GHSERNN#; 6000.00  N
REF:pov19!
PARAMETER G(ZET,CR:TA:VA;0) 273.00 +GHSERCR#+GHSERTA#; 6000.00  N
REF:pov17!
PARAMETER L(ZET,CR:TA:N,VA;0) 273.00 -200000+85*T; 6000.00  N
REF:pov18!
PARAMETER G(ZET,CR:CR,TA:N;0) 273.00 -110000+18*T; 6000.00  N
REF:pov19!  
 TYPE_DEFINITION ^ GES A_P_D FEB MAGNETIC  -3.0    0.28 !
 TYPE_DEFINITION A GES A_P_D M2B MAGNETIC  -3.0    0.28 !
 PHASE TIB2  %  2 1   2 >
Hexagonal, space group P6/mmm.
>> 1 !
    CONSTITUENT TIB2  : B,CR%,FE,TI% : B%,CR,FE,TI,VA :  !
PARAMETER G(TIB2,B:B;0) 273.00 +89628+3*GHSERBB#; 6000.00  N
REF:117!
PARAMETER G(TIB2,B:CR;0) 273.00 +2*GHSERCR#+GHSERBB#; 6000.00  N
REF:pov09!
PARAMETER G(TIB2,B:FE;0) 273.00 +2*GHSERFE#+GHSERBB#; 6000.00  N
REF:pov12!
PARAMETER G(TIB2,B:TI;0) 273.00 +2*GHSERTI#+GHSERBB#; 6000.00  N
REF:117!
PARAMETER G(TIB2,CR:B;0) 273.00 -109980+0.78*T+0.12*T*LN(T)
 +0.0009*T**2; 6000.00  N
REF:145!
PARAMETER G(TIB2,CR:CR;0) 273.00 +18000+3*GHSERCR#; 6000.00  N
REF:pov09!
PARAMETER G(TIB2,CR:VA;0) 273.00 +GHSERCR#+150000; 6000.00  N
REF:145!
PARAMETER G(TIB2,FE:B;0) 273.00 +2*GHSERBB#+GHSERFE#+15000; 6000.00  N
REF:235!
PARAMETER G(TIB2,FE:FE;0) 273.00 +18000+3*GHSERFE#; 6000.00  N
REF:pov12!
PARAMETER G(TIB2,FE:VA;0) 273.00 +GHSERFE#+150000; 6000.00  N
REF:pov12!
PARAMETER G(TIB2,TI:B;0) 273.00 +2*GHSERBB#+GHSERTI#-329000+1.865*T
   +1.2547*T*LN(T)+3.131E-3*T**2-4.105E-7*T**3; 6000.00  N
REF:117!
PARAMETER G(TIB2,TI:TI;0) 273.00 +18000+3*GHSERTI#; 6000.00  N
REF:117!
PARAMETER G(TIB2,TI:VA;0) 273.00 +GHSERTI#+150000; 6000.00  N
REF:pov09!
PARAMETER L(TIB2,B:B,TI;0) 273.00 -18500+53.211*T; 6000.00  N
REF:117!
PARAMETER L(TIB2,TI:B,TI;0) 273.00 -18500+53.211*T; 6000.00  N
REF:117!
PARAMETER L(TIB2,B,TI:B;0) 273.00 +91514+46.777*T; 6000.00  N
REF:117!
PARAMETER L(TIB2,B,TI:TI;0) 273.00 -91514+46.777*T; 6000.00  N
REF:117!
 TYPE_DEFINITION R GES A_P_D CORUND MAGNETIC  -3.0    0.28 !
PHASE BCC_DISL  %&  2  1   3 > 
This phase is used to model Cottrell atmosphere formation; 
you should use it with these data only for interstitial segregation, 
since uncontrolled behaviour if substitutional also segregate. 
Interactions only defined up to a temperature of 1000�C 
>> 2 !
    CONSTITUENT BCC_DISL  : AL,CO,CR,CU,FE%,MN,MO,NB,NI,S,SI,TI,V,W : 
                          B,C,N,VA% :  !
PARAMETER G(BCC_DISL,*:C,VA;1) 273.00 +500000-450*T; 1273.16  N  
REF:test_koze10! 
PARAMETER G(BCC_DISL,*:N,VA;1) 273.00 +350000-280*T; 1273.16  N  
REF:test_koze10! 
PARAMETER G(BCC_DISL,FE:C,VA;1) 273.00 +500000-450*T; 1273.16  N  
REF:test_koze10! 
PARAMETER G(BCC_DISL,FE:N,VA;1) 273.00 +350000-280*T; 1273.16  N  
REF:test_koze10!
