Repository: user4072/virtual-metallurgy-lab

# Virtual Metallurgy Lab

**AI-driven materials simulation & heat-treatment platform — real CALPHAD via pycalphad, physically-grounded kinetic models, generative microstructure synthesis, Bayesian optimization.**
A full-stack web application for alloy design and heat-treatment education:
a Next.js 16 + TypeScript frontend drives three Python microservices —
including a **pycalphad** service that computes *real* CALPHAD equilibrium,
binary phase diagrams, Scheil solidification paths and steel Ae1/Ae3
transformation temperatures from bundled open thermodynamic databases
(TU Wien MatCalc open databases, ODbL — plus COST 507 for light alloys).

File: data/databases/mc_fe_v2.062_clean_fecmnsicrmoni.tdb (part 8 of 9)
$ Fe-C-Mn-Si-Cr-Mo-Ni clean extract for the tttsteel project thermodynamic database
   +1*GHSERMO#+GHSERCC#-50000-50*T; 6000.00  N
REF:pov15!
PARAMETER G(M6C,MO:NI:FE:C;0) 273.00 +3*GHSERMO#+2*GHSERNI#
   +1*GHSERFE#+GHSERCC#; 6000.00  N
REF:pov15!
PARAMETER G(M6C,FE:V:MO:C;0) 273.00 +3*GHSERFE#+2*GHSERVV#
   +1*GHSERMO#+GHSERCC#-140000; 6000.00  N
REF:pov15!
PARAMETER G(M6C,MO:V:FE:C;0) 273.00 +3*GHSERMO#+2*GHSERVV#
   +1*GHSERFE#+GHSERCC#; 6000.00  N
REF:pov15!
PARAMETER G(M6C,V:MO:FE:C;0) 273.00 +3*GHSERVV#+2*GHSERMO#
   +1*GHSERFE#+GHSERCC#; 6000.00  N
REF:pov15!
PARAMETER G(M6C,V:FE:MO:C;0) 273.00 +3*GHSERVV#+2*GHSERFE#
   +1*GHSERMO#+GHSERCC#; 6000.00  N
REF:pov15!
PARAMETER G(M6C,FE:MO:W:C;0) 273.00 +3*GHSERFE#+2*GHSERMO#
   +1*GHSERWW#+GHSERCC#-65000; 6000.00  N
REF:pov15!
PARAMETER G(M6C,FE:W:MO:C;0) 273.00 +3*GHSERFE#+2*GHSERWW#
   +1*GHSERMO#+GHSERCC#-65000; 6000.00  N
REF:pov15!
PARAMETER G(M6C,MO:W:FE:C;0) 273.00 +3*GHSERMO#+2*GHSERWW#
   +1*GHSERFE#+GHSERCC#; 6000.00  N
REF:pov15!
PARAMETER G(M6C,MO:FE:W:C;0) 273.00 +3*GHSERMO#+2*GHSERFE#
   +1*GHSERWW#+GHSERCC#-65000; 6000.00  N
REF:pov15!
PARAMETER G(M6C,W:MO:FE:C;0) 273.00 +3*GHSERWW#+2*GHSERMO#
   +1*GHSERFE#+GHSERCC#; 6000.00  N
REF:pov15!
PARAMETER G(M6C,W:FE:MO:C;0) 273.00 +3*GHSERWW#+2*GHSERFE#
   +1*GHSERMO#+GHSERCC#; 6000.00  N
REF:pov15!
PARAMETER G(M6C,V:NI:FE:C;0) 273.00 +3*GHSERVV#+2*GHSERNI#
   +1*GHSERFE#+GHSERCC#; 6000.00  N
REF:pov15!
PARAMETER G(M6C,FE:NI:W:C;0) 273.00 +3*GHSERFE#+2*GHSERNI#
   +1*GHSERWW#+GHSERCC#; 6000.00  N
REF:pov15!
PARAMETER G(M6C,W:NI:FE:C;0) 273.00 +3*GHSERWW#+2*GHSERNI#
   +1*GHSERFE#+GHSERCC#; 6000.00  N
REF:pov15!
PARAMETER G(M6C,FE:V:W:C;0) 273.00 +3*GHSERFE#+2*GHSERVV#
   +1*GHSERWW#+GHSERCC#-200000+25*T; 6000.00  N
REF:pov15!
PARAMETER G(M6C,W:V:FE:C;0) 273.00 +3*GHSERWW#+2*GHSERVV#
   +1*GHSERFE#+GHSERCC#; 6000.00  N
REF:pov15!
PARAMETER G(M6C,V:W:FE:C;0) 273.00 +3*GHSERVV#+2*GHSERWW#
   +1*GHSERFE#+GHSERCC#; 6000.00  N
REF:pov15!
PARAMETER G(M6C,V:FE:W:C;0) 273.00 +3*GHSERVV#+2*GHSERFE#
   +1*GHSERWW#+GHSERCC#; 6000.00  N
REF:pov15!
PARAMETER G(M6C,V:NI:MO:C;0) 273.00 +3*GHSERVV#+2*GHSERNI#
   +1*GHSERMO#+GHSERCC#; 6000.00  N
REF:pov15!
PARAMETER G(M6C,MO:NI:W:C;0) 273.00 +3*GHSERMO#+2*GHSERNI#
   +1*GHSERWW#+GHSERCC#; 6000.00  N
REF:pov15!
PARAMETER G(M6C,W:NI:MO:C;0) 273.00 +3*GHSERWW#+2*GHSERNI#
   +1*GHSERMO#+GHSERCC#-100000; 6000.00  N
REF:pov15!
PARAMETER G(M6C,MO:V:W:C;0) 273.00 +3*GHSERMO#+2*GHSERVV#
   +1*GHSERWW#+GHSERCC#; 6000.00  N
REF:pov15!
PARAMETER G(M6C,W:V:MO:C;0) 273.00 +3*GHSERWW#+2*GHSERVV#
   +1*GHSERMO#+GHSERCC#; 6000.00  N
REF:pov15!
PARAMETER G(M6C,V:W:MO:C;0) 273.00 +3*GHSERVV#+2*GHSERWW#
   +1*GHSERMO#+GHSERCC#-200000; 6000.00  N
REF:pov15!
PARAMETER G(M6C,V:MO:W:C;0) 273.00 +3*GHSERVV#+2*GHSERMO#
   +1*GHSERWW#+GHSERCC#; 6000.00  N
REF:pov15!
PARAMETER G(M6C,V:NI:W:C;0) 273.00 +3*GHSERVV#+2*GHSERNI#
   +1*GHSERWW#+GHSERCC#; 6000.00  N
REF:pov15!
PARAMETER G(M6C,CR:CR:SI:C;0) 273.00 +5*GHSERCR#
   +1*GHSERSI#+GHSERCC#; 6000.00  N
REF:pov15!
PARAMETER G(M6C,CO:CR:SI:C;0) 273.00 +3*GHSERCO#
   +2*GHSERCR#+GHSERSI#+GHSERCC#-150000; 6000.00  N
REF:pov15!
PARAMETER G(M6C,CR:CO:SI:C;0) 273.00 +3*GHSERCR#
   +2*GHSERCO#+GHSERSI#+GHSERCC#; 6000.00  N
REF:pov15!
PARAMETER G(M6C,FE:FE:SI:C;0) 273.00 +5*GHSERFE#
   +1*GHSERSI#+GHSERCC#; 6000.00  N
REF:pov15!
PARAMETER G(M6C,CO:FE:SI:C;0) 273.00 +3*GHSERCO#
   +2*GHSERFE#+GHSERSI#+GHSERCC#; 6000.00  N
REF:pov15!
PARAMETER G(M6C,FE:CO:SI:C;0) 273.00 +3*GHSERFE#
   +2*GHSERCO#+GHSERSI#+GHSERCC#-100000; 6000.00  N
REF:pov15!
PARAMETER G(M6C,MO:CO:SI:C;0) 273.00 +3*GHSERMO#
   +2*GHSERCO#+GHSERSI#+GHSERCC#-150000; 6000.00  N
REF:pov15!
PARAMETER G(M6C,CO:MO:SI:C;0) 273.00 +3*GHSERCO#
   +2*GHSERMO#+GHSERSI#+GHSERCC#-150000; 6000.00  N
REF:pov15!
PARAMETER G(M6C,MO:MO:SI:C;0) 273.00 +5*GHSERMO#
   +1*GHSERSI#+GHSERCC#; 6000.00  N
REF:pov15!
PARAMETER G(M6C,CO:NI:SI:C;0) 273.00 -250000+3*GHSERCO#
   +2*GHSERNI#+GHSERSI#+GHSERCC#; 6000.00  N
REF:pov15!
PARAMETER G(M6C,V:V:SI:C;0) 273.00 +5*GHSERVV#
   +1*GHSERSI#+GHSERCC#; 6000.00  N
REF:pov15!
PARAMETER G(M6C,CO:V:SI:C;0) 273.00 +3*GHSERCO#
   +2*GHSERVV#+GHSERSI#+GHSERCC#; 6000.00  N
REF:pov15!
PARAMETER G(M6C,V:CO:SI:C;0) 273.00 +3*GHSERVV#
   +2*GHSERCO#+GHSERSI#+GHSERCC#; 6000.00  N
REF:pov15!
PARAMETER G(M6C,CO:CO:SI:C;0) 273.00 +5*GHSERCO#
   +GHSERSI#+GHSERCC#+35000; 6000.00  N
REF:pov15!
PARAMETER G(M6C,W:CO:SI:C;0) 273.00 +3*GHSERWW#+2*GHSERCO#+GHSERSI#
   +GHSERCC#-50000; 6000.00  N
REF:pov15!
PARAMETER G(M6C,CO:W:SI:C;0) 273.00 +3*GHSERCO#
   +2*GHSERWW#+GHSERSI#+GHSERCC#-25000; 6000.00  N
REF:pov15!
PARAMETER G(M6C,W:W:SI:C;0) 273.00 +5*GHSERWW#
   +1*GHSERSI#+GHSERCC#; 6000.00  N
REF:pov15!
PARAMETER G(M6C,FE:CR:SI:C;0) 273.00 +3*GHSERFE#+2*GHSERCR#
   +1*GHSERSI#+GHSERCC#-65000-50*T; 6000.00  N
REF:pov16!
PARAMETER G(M6C,MO:CR:SI:C;0) 273.00 +3*GHSERMO#+2*GHSERCR#
   +1*GHSERSI#+GHSERCC#; 6000.00  N
REF:pov15!
PARAMETER G(M6C,CR:MO:SI:C;0) 273.00 +3*GHSERCR#+2*GHSERMO#
   +1*GHSERSI#+GHSERCC#; 6000.00  N
REF:pov15!
PARAMETER G(M6C,CR:NI:SI:C;0) 273.00 +3*GHSERCR#+2*GHSERNI#
   +1*GHSERSI#+GHSERCC#-200000; 6000.00  N
REF:pov15!
PARAMETER G(M6C,V:CR:SI:C;0) 273.00 +3*GHSERVV#+2*GHSERCR#
   +1*GHSERSI#+GHSERCC#; 6000.00  N
REF:pov15!
PARAMETER G(M6C,CR:V:SI:C;0) 273.00 +3*GHSERCR#+2*GHSERVV#
   +1*GHSERSI#+GHSERCC#; 6000.00  N
REF:pov15!
PARAMETER G(M6C,W:CR:SI:C;0) 273.00 +3*GHSERWW#+2*GHSERCR#
   +1*GHSERSI#+GHSERCC#; 6000.00  N
REF:pov15!
PARAMETER G(M6C,CR:W:SI:C;0) 273.00 +3*GHSERCR#+2*GHSERWW#
   +1*GHSERSI#+GHSERCC#; 6000.00  N
REF:pov15!
PARAMETER G(M6C,FE:MO:SI:C;0) 273.00 +3*GHSERFE#+2*GHSERMO#
   +1*GHSERSI#+GHSERCC#-90000-75*T; 6000.00  N
REF:pov15!
PARAMETER G(M6C,MO:FE:SI:C;0) 273.00 +3*GHSERMO#+2*GHSERFE#
   +1*GHSERSI#+GHSERCC#; 6000.00  N
REF:pov15!
PARAMETER G(M6C,FE:NI:SI:C;0) 273.00 +3*GHSERFE#+2*GHSERNI#
   +1*GHSERSI#+GHSERCC#; 6000.00  N
REF:pov15!
PARAMETER G(M6C,FE:V:SI:C;0) 273.00 +3*GHSERFE#+2*GHSERVV#
   +1*GHSERSI#+GHSERCC#-65000-50*T; 6000.00  N
REF:pov16!
PARAMETER G(M6C,V:FE:SI:C;0) 273.00 +3*GHSERVV#+2*GHSERFE#
   +1*GHSERSI#+GHSERCC#; 6000.00  N
REF:pov15!
PARAMETER G(M6C,FE:W:SI:C;0) 273.00 +3*GHSERFE#+2*GHSERWW#
   +1*GHSERSI#+GHSERCC#-200000; 6000.00  N
REF:pov15!
PARAMETER G(M6C,W:FE:SI:C;0) 273.00 +3*GHSERWW#+2*GHSERFE#
   +1*GHSERSI#+GHSERCC#; 6000.00  N
REF:pov15!
PARAMETER G(M6C,MO:NI:SI:C;0) 273.00 +3*GHSERMO#+2*GHSERNI#
   +1*GHSERSI#+GHSERCC#-250000; 6000.00  N
REF:pov15!
PARAMETER G(M6C,V:MO:SI:C;0) 273.00 +3*GHSERVV#+2*GHSERMO#
   +1*GHSERSI#+GHSERCC#; 6000.00  N
REF:pov15!
PARAMETER G(M6C,MO:V:SI:C;0) 273.00 +3*GHSERMO#+2*GHSERVV#
   +1*GHSERSI#+GHSERCC#; 6000.00  N
REF:pov15!
PARAMETER G(M6C,W:MO:SI:C;0) 273.00 +3*GHSERWW#+2*GHSERMO#
   +1*GHSERSI#+GHSERCC#; 6000.00  N
REF:pov15!
PARAMETER G(M6C,MO:W:SI:C;0) 273.00 +3*GHSERMO#+2*GHSERWW#
   +1*GHSERSI#+GHSERCC#; 6000.00  N
REF:pov15!
PARAMETER G(M6C,V:NI:SI:C;0) 273.00 +3*GHSERVV#+2*GHSERNI#
   +1*GHSERSI#+GHSERCC#; 6000.00  N
REF:pov15!
PARAMETER G(M6C,W:NI:SI:C;0) 273.00 +3*GHSERWW#+2*GHSERNI#
   +1*GHSERSI#+GHSERCC#-250000; 6000.00  N
REF:pov15!
PARAMETER G(M6C,W:V:SI:C;0) 273.00 +3*GHSERWW#+2*GHSERVV#
   +1*GHSERSI#+GHSERCC#; 6000.00  N
REF:pov15!
PARAMETER G(M6C,V:W:SI:C;0) 273.00 +3*GHSERVV#+2*GHSERWW#
   +1*GHSERSI#+GHSERCC#; 6000.00  N
REF:pov15!
PARAMETER G(M6C,V:V:V:C;0) 273.00 +6*GHSERVV#
   +GHSERCC#+35000; 6000.00  N
REF:pov15!
PARAMETER G(M6C,CO:V:V:C;0) 273.00 +3*GHSERCO#
   +2*GHSERVV#+GHSERVV#+GHSERCC#; 6000.00  N
REF:pov15!
PARAMETER G(M6C,V:CO:V:C;0) 273.00 +4*GHSERVV#
   +2*GHSERCO#+GHSERCC#; 6000.00  N
REF:pov15!
PARAMETER G(M6C,CO:CO:V:C;0) 273.00 +5*GHSERCO#
   +1*GHSERVV#+GHSERCC#; 6000.00  N
REF:pov15!
PARAMETER G(M6C,CR:CR:V:C;0) 273.00 +5*GHSERCR#
   +1*GHSERVV#+GHSERCC#; 6000.00  N
REF:pov15!
PARAMETER G(M6C,V:CR:V:C;0) 273.00 +3*GHSERVV#
   +2*GHSERCR#+GHSERVV#+GHSERCC#; 6000.00  N
REF:pov15!
PARAMETER G(M6C,CR:V:V:C;0) 273.00 +3*GHSERCR#
   +2*GHSERVV#+GHSERVV#+GHSERCC#; 6000.00  N
REF:pov15!
PARAMETER G(M6C,FE:V:V:C;0) 273.00 +3*GHSERFE#
   +2*GHSERVV#+GHSERVV#+GHSERCC#; 6000.00  N
REF:pov15!
PARAMETER G(M6C,V:FE:V:C;0) 273.00 +4*GHSERVV#
   +2*GHSERFE#+GHSERCC#; 6000.00  N
REF:pov15!
 PARAMETER G(M6C,FE:FE:V:C;0) 273.00 +5*GHSERFE#
   +1*GHSERVV#+GHSERCC#; 6000.00  N
REF:pov15!
PARAMETER G(M6C,MO:V:V:C;0) 273.00 +3*GHSERMO#
   +2*GHSERVV#+GHSERVV#+GHSERCC#; 6000.00  N
REF:pov15!
PARAMETER G(M6C,V:MO:V:C;0) 273.00 +4*GHSERVV#
   +2*GHSERMO#+GHSERCC#; 6000.00  N
REF:pov15!
PARAMETER G(M6C,MO:MO:V:C;0) 273.00 +5*GHSERMO#
   +1*GHSERVV#+GHSERCC#; 6000.00  N
REF:pov15!
PARAMETER G(M6C,V:NI:V:C;0) 273.00 +4*GHSERVV#
   +2*GHSERNI#+GHSERCC#; 6000.00  N
REF:pov15!
PARAMETER G(M6C,W:V:V:C;0) 273.00 +3*GHSERWW#
   +2*GHSERVV#+GHSERVV#+GHSERCC#; 6000.00  N
REF:pov15!
PARAMETER G(M6C,V:W:V:C;0) 273.00 +4*GHSERVV#
   +2*GHSERWW#+GHSERCC#; 6000.00  N
REF:pov15!
PARAMETER G(M6C,W:W:V:C;0) 273.00 +5*GHSERWW#
   +1*GHSERVV#+GHSERCC#; 6000.00  N
REF:pov15!
PARAMETER G(M6C,CO:CR:V:C;0) 273.00 +3*GHSERCO#+2*GHSERCR#
   +1*GHSERVV#+GHSERCC#; 6000.00  N
REF:pov15!
PARAMETER G(M6C,CR:CO:V:C;0) 273.00 +3*GHSERCR#+2*GHSERCO#
   +1*GHSERVV#+GHSERCC#; 6000.00  N
REF:pov15!
PARAMETER G(M6C,FE:CO:V:C;0) 273.00 +3*GHSERFE#+2*GHSERCO#
   +1*GHSERVV#+GHSERCC#; 6000.00  N
REF:pov15!
PARAMETER G(M6C,CO:FE:V:C;0) 273.00 +3*GHSERCO#+2*GHSERFE#
   +1*GHSERVV#+GHSERCC#; 6000.00  N
REF:pov15!
PARAMETER G(M6C,CO:MO:V:C;0) 273.00 +3*GHSERCO#+2*GHSERMO#
   +1*GHSERVV#+GHSERCC#; 6000.00  N
REF:pov15!
PARAMETER G(M6C,MO:CO:V:C;0) 273.00 +3*GHSERMO#+2*GHSERCO#
   +1*GHSERVV#+GHSERCC#; 6000.00  N
REF:pov15!
PARAMETER G(M6C,CO:NI:V:C;0) 273.00 +3*GHSERCO#+2*GHSERNI#
   +1*GHSERVV#+GHSERCC#; 6000.00  N
REF:pov15!
PARAMETER G(M6C,W:CO:V:C;0) 273.00 +3*GHSERWW#+2*GHSERCO#
   +1*GHSERVV#+GHSERCC#; 6000.00  N
REF:pov15!
PARAMETER G(M6C,CO:W:V:C;0) 273.00 +3*GHSERCO#+2*GHSERWW#
   +1*GHSERVV#+GHSERCC#; 6000.00  N
REF:pov15!
PARAMETER G(M6C,CR:FE:V:C;0) 273.00 +3*GHSERCR#+2*GHSERFE#
   +1*GHSERVV#+GHSERCC#; 6000.00  N
REF:pov15!
PARAMETER G(M6C,FE:CR:V:C;0) 273.00 +3*GHSERFE#+2*GHSERCR#
   +1*GHSERVV#+GHSERCC#; 6000.00  N
REF:pov15!
PARAMETER G(M6C,CR:MO:V:C;0) 273.00 +3*GHSERCR#+2*GHSERMO#
   +1*GHSERVV#+GHSERCC#-140000; 6000.00  N
REF:pov15!
PARAMETER G(M6C,MO:CR:V:C;0) 273.00 +3*GHSERMO#+2*GHSERCR#
   +1*GHSERVV#+GHSERCC#; 6000.00  N
REF:pov15!
PARAMETER G(M6C,CR:NI:V:C;0) 273.00 +3*GHSERCR#+2*GHSERNI#
   +1*GHSERVV#+GHSERCC#; 6000.00  N
REF:pov15!
PARAMETER G(M6C,CR:W:V:C;0) 273.00 +3*GHSERCR#+2*GHSERWW#
   +1*GHSERVV#+GHSERCC#; 6000.00  N
REF:pov15!
PARAMETER G(M6C,W:CR:V:C;0) 273.00 +3*GHSERWW#+2*GHSERCR#
   +1*GHSERVV#+GHSERCC#; 6000.00  N
REF:pov15!
PARAMETER G(M6C,FE:MO:V:C;0) 273.00 +3*GHSERFE#+2*GHSERMO#
   +1*GHSERVV#+GHSERCC#-140000; 6000.00  N
REF:pov15!
PARAMETER G(M6C,MO:FE:V:C;0) 273.00 +3*GHSERMO#+2*GHSERFE#
   +1*GHSERVV#+GHSERCC#; 6000.00  N
REF:pov15!
PARAMETER G(M6C,FE:NI:V:C;0) 273.00 +3*GHSERFE#+2*GHSERNI#
   +1*GHSERVV#+GHSERCC#; 6000.00  N
REF:pov15!
PARAMETER G(M6C,FE:W:V:C;0) 273.00 +3*GHSERFE#+2*GHSERWW#
   +1*GHSERVV#+GHSERCC#; 6000.00  N
REF:pov15!
PARAMETER G(M6C,W:FE:V:C;0) 273.00 +3*GHSERWW#+2*GHSERFE#
   +1*GHSERVV#+GHSERCC#; 6000.00  N
REF:pov15!
PARAMETER G(M6C,MO:NI:V:C;0) 273.00 +3*GHSERMO#+2*GHSERNI#
   +1*GHSERVV#+GHSERCC#; 6000.00  N
REF:pov15!
PARAMETER G(M6C,MO:W:V:C;0) 273.00 +3*GHSERMO#+2*GHSERWW#
   +1*GHSERVV#+GHSERCC#; 6000.00  N
REF:pov15!
PARAMETER G(M6C,W:MO:V:C;0) 273.00 +3*GHSERWW#+2*GHSERMO#
   +1*GHSERVV#+GHSERCC#; 6000.00  N
REF:pov15!
PARAMETER G(M6C,W:NI:V:C;0) 273.00 +3*GHSERWW#+2*GHSERNI#
   +1*GHSERVV#+GHSERCC#; 6000.00  N
REF:pov15!
PARAMETER G(M6C,CR:CR:CO:N;0) 273.00 +5*GHSERCR#
   +1*GHSERCO#+GHSERNN#; 6000.00  N
REF:pov15!
PARAMETER G(M6C,CO:CR:CO:N;0) 273.00 +3*GHSERCO#
   +2*GHSERCR#+GHSERCO#+GHSERNN#; 6000.00  N
REF:pov15!
PARAMETER G(M6C,CR:CO:CO:N;0) 273.00 +3*GHSERCR#
   +2*GHSERCO#+GHSERCO#+GHSERNN#; 6000.00  N
REF:pov15!
PARAMETER G(M6C,CO:FE:FE:N;0) 273.00 +3*GHSERCO#
   +2*GHSERFE#+GHSERFE#
   +GHSERNN#; 6000.00  N
REF:pov15!
PARAMETER G(M6C,FE:CO:FE:N;0) 273.00 +4*GHSERFE#
   +2*GHSERCO#+GHSERNN#; 6000.00  N
REF:pov15!
PARAMETER G(M6C,FE:FE:CO:N;0) 273.00 +5*GHSERFE#
   +1*GHSERCO#+GHSERNN#; 6000.00  N
REF:pov15!
PARAMETER G(M6C,CO:CO:FE:N;0) 273.00 +5*GHSERCO#
   +1*GHSERFE#+GHSERNN#; 6000.00  N
REF:pov15!
PARAMETER G(M6C,CO:FE:CO:N;0) 273.00 +3*GHSERCO#
   +2*GHSERFE#+GHSERCO#+GHSERNN#; 6000.00  N
REF:pov15!
PARAMETER G(M6C,FE:CO:CO:N;0) 273.00 +3*GHSERFE#
   +2*GHSERCO#+GHSERCO#+GHSERNN#; 6000.00  N
REF:pov15!
PARAMETER G(M6C,MO:CO:CO:N;0) 273.00 +3*GHSERMO#
   +2*GHSERCO#+GHSERCO#+GHSERNN#; 6000.00  N
REF:pov15!
PARAMETER G(M6C,CO:MO:CO:N;0) 273.00 +4*GHSERCO#
   +2*GHSERMO#+GHSERNN#; 6000.00  N
REF:pov15!
PARAMETER G(M6C,CO:CO:MO:N;0) 273.00 +5*GHSERCO#
   +1*GHSERMO#+GHSERNN#; 6000.00  N
REF:pov15!
PARAMETER G(M6C,MO:MO:CO:N;0) 273.00 +5*GHSERMO#
   +1*GHSERCO#+GHSERNN#; 6000.00  N
REF:pov15!
PARAMETER G(M6C,MO:CO:MO:N;0) 273.00 +3*GHSERMO#
   +2*GHSERCO#+GHSERMO#+GHSERNN#; 6000.00  N
REF:pov15!
PARAMETER G(M6C,CO:MO:MO:N;0) 273.00 +3*GHSERCO#
   +2*GHSERMO#+GHSERMO#+GHSERNN#; 6000.00  N
REF:pov15!
PARAMETER G(M6C,CO:NI:CO:N;0) 273.00 +4*GHSERCO#
   +2*GHSERNI#+GHSERNN#; 6000.00  N
REF:pov15!
PARAMETER G(M6C,V:V:CO:N;0) 273.00 +5*GHSERVV#
   +1*GHSERCO#+GHSERNN#; 6000.00  N
REF:pov15!
PARAMETER G(M6C,CO:V:CO:N;0) 273.00 +3*GHSERCO#
   +2*GHSERVV#+GHSERCO#+GHSERNN#; 6000.00  N
REF:pov15!
PARAMETER G(M6C,V:CO:CO:N;0) 273.00 +3*GHSERVV#
   +2*GHSERCO#+GHSERCO#+GHSERNN#; 6000.00  N
REF:pov15!
PARAMETER G(M6C,CO:CO:CO:N;0) 273.00 +6*GHSERCO#
   +GHSERNN#+35000; 6000.00  N
REF:pov15!
PARAMETER G(M6C,W:W:W:N;0) 273.00 +6*GHSERWW#
   +GHSERNN#+7500; 6000.00  N
REF:pov15!
PARAMETER G(M6C,W:CO:CO:N;0) 273.00 +35000+3*GHSERWW#+2*GHSERCO#+GHSERCO#
   +GHSERNN#; 6000.00  N
REF:pov15!
PARAMETER G(M6C,CO:W:CO:N;0) 273.00 +35000+4*GHSERCO#
   +2*GHSERWW#+GHSERNN#; 6000.00  N
REF:pov15!
PARAMETER G(M6C,CO:CO:W:N;0) 273.00 +35000+5*GHSERCO#
   +1*GHSERWW#+GHSERNN#; 6000.00  N
REF:pov15!
PARAMETER G(M6C,W:W:CO:N;0) 273.00 +35000+5*GHSERWW#
   +1*GHSERCO#+GHSERNN#; 6000.00  N
REF:pov15!
PARAMETER G(M6C,W:CO:W:N;0) 273.00 +35000+3*GHSERWW#
   +2*GHSERCO#+GHSERWW#+GHSERNN#; 6000.00  N
REF:pov15!
PARAMETER G(M6C,CO:W:W:N;0) 273.00 +3*GHSERCO#
   +2*GHSERWW#+GHSERWW#+GHSERNN#; 6000.00  N
REF:pov15!
PARAMETER G(M6C,CR:CR:FE:N;0) 273.00 +5*GHSERCR#
   +1*GHSERFE#+GHSERNN#; 6000.00  N
REF:pov15!
PARAMETER G(M6C,FE:CR:FE:N;0) 273.00 +3*GHSERFE#
   +2*GHSERCR#+GHSERFE#+GHSERNN#; 6000.00  N
REF:pov15!
PARAMETER G(M6C,CR:FE:FE:N;0) 273.00 +3*GHSERCR#
   +2*GHSERFE#+GHSERFE#+GHSERNN#; 6000.00  N
REF:pov15!
PARAMETER G(M6C,CR:CR:MO:N;0) 273.00 +5*GHSERCR#
   +1*GHSERMO#+GHSERNN#; 6000.00  N
REF:pov15!
PARAMETER G(M6C,MO:CR:MO:N;0) 273.00 +3*GHSERMO#
   +2*GHSERCR#+GHSERMO#+GHSERNN#; 6000.00  N
REF:pov15!
PARAMETER G(M6C,CR:MO:MO:N;0) 273.00 +3*GHSERCR#
   +2*GHSERMO#+GHSERMO#+GHSERNN#; 6000.00  N
REF:pov15!
PARAMETER G(M6C,CR:CR:W:N;0) 273.00 +5*GHSERCR#
   +1*GHSERWW#+GHSERNN#; 6000.00  N
REF:pov15!
PARAMETER G(M6C,W:CR:W:N;0) 273.00 +3*GHSERWW#
   +2*GHSERCR#+GHSERWW#+GHSERNN#; 6000.00  N
REF:pov15!
PARAMETER G(M6C,CR:W:W:N;0) 273.00 +3*GHSERCR#
   +2*GHSERWW#+GHSERWW#+GHSERNN#; 6000.00  N
REF:pov15!
PARAMETER G(M6C,MO:MO:MO:N;0) 273.00 +6*GHSERMO#
   +GHSERNN#+35000; 6000.00  N
REF:pov15!
PARAMETER G(M6C,MO:FE:FE:N;0) 273.00 +3*GHSERMO#
   +2*GHSERFE#+GHSERFE#+GHSERNN#; 6000.00  N
REF:pov15!
PARAMETER G(M6C,FE:MO:FE:N;0) 273.00 +4*GHSERFE#
   +2*GHSERMO#+GHSERNN#; 6000.00  N
REF:pov15!
PARAMETER G(M6C,FE:FE:MO:N;0) 273.00 +5*GHSERFE#
   +1*GHSERMO#+GHSERNN#; 6000.00  N
REF:pov15!
PARAMETER G(M6C,MO:MO:FE:N;0) 273.00 +5*GHSERMO#
   +1*GHSERFE#+GHSERNN#; 6000.00  N
REF:pov15!
PARAMETER G(M6C,MO:FE:MO:N;0) 273.00 +3*GHSERMO#
   +2*GHSERFE#+GHSERMO#+GHSERNN#; 6000.00  N
REF:pov15!
PARAMETER G(M6C,FE:MO:MO:N;0) 273.00 +3*GHSERFE#
   +2*GHSERMO#+GHSERMO#+GHSERNN#; 6000.00  N
REF:pov15!
PARAMETER G(M6C,FE:NI:FE:N;0) 273.00 +4*GHSERFE#
   +2*GHSERNI#+GHSERNN#; 6000.00  N
REF:pov15!
PARAMETER G(M6C,V:V:FE:N;0) 273.00 +5*GHSERVV#
   +1*GHSERFE#+GHSERNN#; 6000.00  N
REF:pov15!
PARAMETER G(M6C,FE:V:FE:N;0) 273.00 +3*GHSERFE#
   +2*GHSERVV#+GHSERFE#+GHSERNN#; 6000.00  N
REF:pov15!
PARAMETER G(M6C,V:FE:FE:N;0) 273.00 +3*GHSERVV#
   +2*GHSERFE#+GHSERFE#+GHSERNN#; 6000.00  N
REF:pov15!
PARAMETER G(M6C,FE:FE:FE:N;0) 273.00 +6*GHSERFE#
   +GHSERNN#+35000; 6000.00  N
REF:pov15!
PARAMETER G(M6C,W:FE:FE:N;0) 273.00 +35000+3*GHSERWW#+2*GHSERFE#+GHSERFE#
   +GHSERNN#; 6000.00  N
REF:pov15!
PARAMETER G(M6C,FE:W:FE:N;0) 273.00 +35000+4*GHSERFE#
   +2*GHSERWW#+GHSERNN#; 6000.00  N
REF:pov15!
PARAMETER G(M6C,FE:FE:W:N;0) 273.00 +5*GHSERFE#
   +1*GHSERWW#+GHSERNN#; 6000.00  N
REF:pov15!
PARAMETER G(M6C,W:W:FE:N;0) 273.00 +5*GHSERWW#
   +1*GHSERFE#+GHSERNN#+35000; 6000.00  N
REF:pov15!
PARAMETER G(M6C,W:FE:W:N;0) 273.00 +3*GHSERWW#
   +2*GHSERFE#+GHSERWW#+GHSERNN#+35000; 6000.00  N
REF:pov15!
PARAMETER G(M6C,FE:W:W:N;0) 273.00 +3*GHSERFE#
   +2*GHSERWW#+GHSERWW#+GHSERNN#; 6000.00  N
REF:pov15!
PARAMETER G(M6C,MO:NI:MO:N;0) 273.00 +3*GHSERMO#
   +2*GHSERNI#+GHSERMO#+GHSERNN#; 6000.00  N
REF:pov15!
PARAMETER G(M6C,V:V:MO:N;0) 273.00 +5*GHSERVV#
   +1*GHSERMO#+GHSERNN#; 6000.00  N
REF:pov15!
PARAMETER G(M6C,MO:V:MO:N;0) 273.00 +3*GHSERMO#
   +2*GHSERVV#+GHSERMO#+GHSERNN#; 6000.00  N
REF:pov15!
PARAMETER G(M6C,V:MO:MO:N;0) 273.00 +3*GHSERVV#
   +2*GHSERMO#+GHSERMO#+GHSERNN#; 6000.00  N
REF:pov15!
PARAMETER G(M6C,MO:W:W:N;0) 273.00 +3*GHSERMO#
   +2*GHSERWW#+GHSERWW#+GHSERNN#; 6000.00  N
REF:pov15!
PARAMETER G(M6C,W:MO:W:N;0) 273.00 +4*GHSERWW#
   +2*GHSERMO#+GHSERNN#; 6000.00  N
REF:pov15!
PARAMETER G(M6C,W:W:MO:N;0) 273.00 +5*GHSERWW#
   +1*GHSERMO#+GHSERNN#; 6000.00  N
REF:pov15!
PARAMETER G(M6C,MO:MO:W:N;0) 273.00 +5*GHSERMO#
   +1*GHSERWW#+GHSERNN#; 6000.00  N
REF:pov15!
PARAMETER G(M6C,MO:W:MO:N;0) 273.00 +3*GHSERMO#
   +2*GHSERWW#+GHSERMO#+GHSERNN#; 6000.00  N
REF:pov15!
PARAMETER G(M6C,W:MO:MO:N;0) 273.00 +3*GHSERWW#
   +2*GHSERMO#+GHSERMO#+GHSERNN#; 6000.00  N
REF:pov15!
PARAMETER G(M6C,W:NI:W:N;0) 273.00 +35000+3*GHSERWW#
   +2*GHSERNI#+GHSERWW#+GHSERNN#; 6000.00  N
REF:pov15!
PARAMETER G(M6C,V:V:W:N;0) 273.00 +5*GHSERVV#
   +1*GHSERWW#+GHSERNN#; 6000.00  N
REF:pov15!
PARAMETER G(M6C,W:V:W:N;0) 273.00 +3*GHSERWW#
   +2*GHSERVV#+GHSERWW#+GHSERNN#; 6000.00  N
REF:pov15!
PARAMETER G(M6C,V:W:W:N;0) 273.00 +3*GHSERVV#
   +2*GHSERWW#+GHSERWW#+GHSERNN#; 6000.00  N
REF:pov15!
PARAMETER G(M6C,FE:CR:CO:N;0) 273.00 +3*GHSERFE#+2*GHSERCR#
   +1*GHSERCO#+GHSERNN#; 6000.00  N
REF:pov15!
PARAMETER G(M6C,CO:CR:FE:N;0) 273.00 +3*GHSERCO#+2*GHSERCR#
   +1*GHSERFE#+GHSERNN#; 6000.00  N
REF:pov15!
PARAMETER G(M6C,CR:CO:FE:N;0) 273.00 +3*GHSERCR#+2*GHSERCO#
   +1*GHSERFE#+GHSERNN#; 6000.00  N
REF:pov15!
PARAMETER G(M6C,CR:FE:CO:N;0) 273.00 +3*GHSERCR#+2*GHSERFE#
   +1*GHSERCO#+GHSERNN#; 6000.00  N
REF:pov15!
PARAMETER G(M6C,MO:CR:CO:N;0) 273.00 +3*GHSERMO#+2*GHSERCR#
   +1*GHSERCO#+GHSERNN#; 6000.00  N
REF:pov15!
PARAMETER G(M6C,CO:CR:MO:N;0) 273.00 +3*GHSERCO#+2*GHSERCR#
   +1*GHSERMO#+GHSERNN#; 6000.00  N
REF:pov15!
PARAMETER G(M6C,CR:CO:MO:N;0) 273.00 +3*GHSERCR#+2*GHSERCO#
   +1*GHSERMO#+GHSERNN#; 6000.00  N
REF:pov15!
PARAMETER G(M6C,CR:MO:CO:N;0) 273.00 +3*GHSERCR#+2*GHSERMO#
   +1*GHSERCO#+GHSERNN#; 6000.00  N
REF:pov15!
PARAMETER G(M6C,CR:NI:CO:N;0) 273.00 +3*GHSERCR#+2*GHSERNI#
   +1*GHSERCO#+GHSERNN#; 6000.00  N
REF:pov15!
PARAMETER G(M6C,V:CR:CO:N;0) 273.00 +3*GHSERVV#+2*GHSERCR#
   +1*GHSERCO#+GHSERNN#; 6000.00  N
REF:pov15!
PARAMETER G(M6C,CR:V:CO:N;0) 273.00 +3*GHSERCR#+2*GHSERVV#
   +1*GHSERCO#+GHSERNN#; 6000.00  N
REF:pov15!
PARAMETER G(M6C,W:CR:CO:N;0) 273.00 +3*GHSERWW#+2*GHSERCR#
   +1*GHSERCO#+GHSERNN#; 6000.00  N
REF:pov15!
PARAMETER G(M6C,CO:CR:W:N;0) 273.00 +3*GHSERCO#+2*GHSERCR#
   +1*GHSERWW#+GHSERNN#; 6000.00  N
REF:pov15!
PARAMETER G(M6C,CR:CO:W:N;0) 273.00 +3*GHSERCR#+2*GHSERCO#
   +1*GHSERWW#+GHSERNN#; 6000.00  N
REF:pov15!
PARAMETER G(M6C,CR:W:CO:N;0) 273.00 +3*GHSERCR#+2*GHSERWW#
   +1*GHSERCO#+GHSERNN#; 6000.00  N
REF:pov15!
PARAMETER G(M6C,FE:CO:MO:N;0) 273.00 +3*GHSERFE#+2*GHSERCO#
   +1*GHSERMO#+GHSERNN#; 6000.00  N
REF:pov15!
PARAMETER G(M6C,FE:MO:CO:N;0) 273.00 +3*GHSERFE#+2*GHSERMO#
   +1*GHSERCO#+GHSERNN#; 6000.00  N
REF:pov15!
PARAMETER G(M6C,CO:MO:FE:N;0) 273.00 +3*GHSERCO#+2*GHSERMO#
   +1*GHSERFE#+GHSERNN#; 6000.00  N
REF:pov15!
PARAMETER G(M6C,CO:FE:MO:N;0) 273.00 +3*GHSERCO#+2*GHSERFE#
   +1*GHSERMO#+GHSERNN#; 6000.00  N
REF:pov15!
PARAMETER G(M6C,MO:CO:FE:N;0) 273.00 +3*GHSERMO#+2*GHSERCO#
   +1*GHSERFE#+GHSERNN#; 6000.00  N
REF:pov15!
PARAMETER G(M6C,MO:FE:CO:N;0) 273.00 +3*GHSERMO#+2*GHSERFE#
   +1*GHSERCO#+GHSERNN#; 6000.00  N
REF:pov15!
PARAMETER G(M6C,FE:NI:CO:N;0) 273.00 +3*GHSERFE#+2*GHSERNI#
   +1*GHSERCO#+GHSERNN#; 6000.00  N
REF:pov15!
PARAMETER G(M6C,CO:NI:FE:N;0) 273.00 +3*GHSERCO#+2*GHSERNI#
   +1*GHSERFE#+GHSERNN#; 6000.00  N
REF:pov15!
PARAMETER G(M6C,FE:V:CO:N;0) 273.00 +3*GHSERFE#+2*GHSERVV#
   +1*GHSERCO#+GHSERNN#; 6000.00  N
REF:pov15!
PARAMETER G(M6C,CO:V:FE:N;0) 273.00 +3*GHSERCO#+2*GHSERVV#
   +1*GHSERFE#+GHSERNN#; 6000.00  N
REF:pov15!
PARAMETER G(M6C,V:CO:FE:N;0) 273.00 +3*GHSERVV#+2*GHSERCO#
   +1*GHSERFE#+GHSERNN#; 6000.00  N
REF:pov15!
PARAMETER G(M6C,V:FE:CO:N;0) 273.00 +3*GHSERVV#+2*GHSERFE#
   +1*GHSERCO#+GHSERNN#; 6000.00  N
REF:pov15!
PARAMETER G(M6C,FE:CO:W:N;0) 273.00 +3*GHSERFE#+2*GHSERCO#
   +1*GHSERWW#+GHSERNN#; 6000.00  N
REF:pov15!
PARAMETER G(M6C,FE:W:CO:N;0) 273.00 +3*GHSERFE#+2*GHSERWW#
   +1*GHSERCO#+GHSERNN#; 6000.00  N
REF:pov15!
PARAMETER G(M6C,CO:W:FE:N;0) 273.00 +3*GHSERCO#+2*GHSERWW#
   +1*GHSERFE#+GHSERNN#; 6000.00  N
REF:pov15!
PARAMETER G(M6C,CO:FE:W:N;0) 273.00 +3*GHSERCO#+2*GHSERFE#
   +1*GHSERWW#+GHSERNN#; 6000.00  N
REF:pov15!
PARAMETER G(M6C,W:CO:FE:N;0) 273.00 +3*GHSERWW#+2*GHSERCO#
   +1*GHSERFE#+GHSERNN#; 6000.00  N
REF:pov15!
PARAMETER G(M6C,W:FE:CO:N;0) 273.00 +3*GHSERWW#+2*GHSERFE#
   +1*GHSERCO#+GHSERNN#; 6000.00  N
REF:pov15!
PARAMETER G(M6C,CO:NI:MO:N;0) 273.00 +3*GHSERCO#+2*GHSERNI#
   +1*GHSERMO#+GHSERNN#; 6000.00  N
REF:pov15!
PARAMETER G(M6C,MO:NI:CO:N;0) 273.00 +3*GHSERMO#+2*GHSERNI#
   +1*GHSERCO#+GHSERNN#; 6000.00  N
REF:pov15!
PARAMETER G(M6C,V:CO:MO:N;0) 273.00 +3*GHSERVV#+2*GHSERCO#
   +1*GHSERMO#+GHSERNN#; 6000.00  N
REF:pov15!
PARAMETER G(M6C,V:MO:CO:N;0) 273.00 +3*GHSERVV#+2*GHSERMO#
   +1*GHSERCO#+GHSERNN#; 6000.00  N
REF:pov15!
PARAMETER G(M6C,CO:V:MO:N;0) 273.00 +3*GHSERCO#+2*GHSERVV#
   +1*GHSERMO#+GHSERNN#; 6000.00  N
REF:pov15!
PARAMETER G(M6C,MO:V:CO:N;0) 273.00 +3*GHSERMO#+2*GHSERVV#
   +1*GHSERCO#+GHSERNN#; 6000.00  N
REF:pov15!
PARAMETER G(M6C,W:CO:MO:N;0) 273.00 +3*GHSERWW#+2*GHSERCO#
   +1*GHSERMO#+GHSERNN#; 6000.00  N
REF:pov15!
PARAMETER G(M6C,W:MO:CO:N;0) 273.00 +3*GHSERWW#+2*GHSERMO#
   +1*GHSERCO#+GHSERNN#; 6000.00  N
REF:pov15!
PARAMETER G(M6C,CO:MO:W:N;0) 273.00 +3*GHSERCO#+2*GHSERMO#
   +1*GHSERWW#+GHSERNN#; 6000.00  N
REF:pov15!
PARAMETER G(M6C,CO:W:MO:N;0) 273.00 +3*GHSERCO#+2*GHSERWW#
   +1*GHSERMO#+GHSERNN#; 6000.00  N
REF:pov15!
PARAMETER G(M6C,MO:CO:W:N;0) 273.00 +3*GHSERMO#+2*GHSERCO#
   +1*GHSERWW#+GHSERNN#; 6000.00  N
REF:pov15!
PARAMETER G(M6C,MO:W:CO:N;0) 273.00 +3*GHSERMO#+2*GHSERWW#
   +1*GHSERCO#+GHSERNN#; 6000.00  N
REF:pov15!
PARAMETER G(M6C,V:NI:CO:N;0) 273.00 +3*GHSERVV#+2*GHSERNI#
   +1*GHSERCO#+GHSERNN#; 6000.00  N
REF:pov15!
PARAMETER G(M6C,CO:NI:W:N;0) 273.00 +3*GHSERCO#+2*GHSERNI#
   +1*GHSERWW#+GHSERNN#; 6000.00  N
REF:pov15!
PARAMETER G(M6C,W:NI:CO:N;0) 273.00 +3*GHSERWW#+2*GHSERNI#
   +1*GHSERCO#+GHSERNN#; 6000.00  N
REF:pov15!
PARAMETER G(M6C,W:V:CO:N;0) 273.00 +3*GHSERWW#+2*GHSERVV#
   +1*GHSERCO#+GHSERNN#; 6000.00  N
REF:pov15!
PARAMETER G(M6C,CO:V:W:N;0) 273.00 +3*GHSERCO#+2*GHSERVV#
   +1*GHSERWW#+GHSERNN#; 6000.00  N
REF:pov15!
PARAMETER G(M6C,CO:W:V:N;0) 273.00 +3*GHSERCO#+2*GHSERWW#
   +1*GHSERVV#+GHSERNN#; 6000.00  N
REF:pov15!
PARAMETER G(M6C,V:CO:W:N;0) 273.00 +3*GHSERVV#+2*GHSERCO#
   +1*GHSERWW#+GHSERNN#; 6000.00  N
REF:pov15!
PARAMETER G(M6C,V:W:CO:N;0) 273.00 +3*GHSERVV#+2*GHSERWW#
   +1*GHSERCO#+GHSERNN#; 6000.00  N
REF:pov15!
PARAMETER G(M6C,CR:MO:FE:N;0) 273.00 +3*GHSERCR#+2*GHSERMO#
   +1*GHSERFE#+GHSERNN#; 6000.00  N
REF:pov15!
PARAMETER G(M6C,CR:FE:MO:N;0) 273.00 +3*GHSERCR#+2*GHSERFE#
   +1*GHSERMO#+GHSERNN#; 6000.00  N
REF:pov15!
PARAMETER G(M6C,MO:CR:FE:N;0) 273.00 +3*GHSERMO#+2*GHSERCR#
   +1*GHSERFE#+GHSERNN#; 6000.00  N
REF:pov15!
PARAMETER G(M6C,FE:CR:MO:N;0) 273.00 +3*GHSERFE#+2*GHSERCR#
   +1*GHSERMO#+GHSERNN#; 6000.00  N
REF:pov15!
PARAMETER G(M6C,CR:NI:FE:N;0) 273.00 +3*GHSERCR#+2*GHSERNI#
   +1*GHSERFE#+GHSERNN#; 6000.00  N
REF:pov15!
PARAMETER G(M6C,CR:V:FE:N;0) 273.00 +3*GHSERCR#+2*GHSERVV#
   +1*GHSERFE#+GHSERNN#; 6000.00  N
REF:pov15!
PARAMETER G(M6C,V:CR:FE:N;0) 273.00 +3*GHSERVV#+2*GHSERCR#
   +1*GHSERFE#+GHSERNN#; 6000.00  N
REF:pov15!
PARAMETER G(M6C,CR:W:FE:N;0) 273.00 +3*GHSERCR#+2*GHSERWW#
   +1*GHSERFE#+GHSERNN#; 6000.00  N
REF:pov15!
PARAMETER G(M6C,CR:FE:W:N;0) 273.00 +3*GHSERCR#+2*GHSERFE#
   +1*GHSERWW#+GHSERNN#; 6000.00  N
REF:pov15!
PARAMETER G(M6C,W:CR:FE:N;0) 273.00 +3*GHSERWW#+2*GHSERCR#
   +1*GHSERFE#+GHSERNN#; 6000.00  N
REF:pov15!
PARAMETER G(M6C,FE:CR:W:N;0) 273.00 +3*GHSERFE#+2*GHSERCR#
   +1*GHSERWW#+GHSERNN#; 6000.00  N
REF:pov15!
PARAMETER G(M6C,CR:NI:MO:N;0) 273.00 +3*GHSERCR#+2*GHSERNI#
   +1*GHSERMO#+GHSERNN#-10000-63*T; 6000.00  N
REF:pov15!
PARAMETER G(M6C,CR:V:MO:N;0) 273.00 +3*GHSERCR#+2*GHSERVV#
   +1*GHSERMO#+GHSERNN#; 6000.00  N
REF:pov15!
PARAMETER G(M6C,V:CR:MO:N;0) 273.00 +3*GHSERVV#+2*GHSERCR#
   +1*GHSERMO#+GHSERNN#; 6000.00  N
REF:pov15!
PARAMETER G(M6C,CR:MO:W:N;0) 273.00 +3*GHSERCR#+2*GHSERMO#
   +1*GHSERWW#+GHSERNN#; 6000.00  N
REF:pov15!
PARAMETER G(M6C,CR:W:MO:N;0) 273.00 +3*GHSERCR#+2*GHSERWW#
   +1*GHSERMO#+GHSERNN#; 6000.00  N
REF:pov15!
PARAMETER G(M6C,MO:CR:W:N;0) 273.00 +3*GHSERMO#+2*GHSERCR#
   +1*GHSERWW#+GHSERNN#; 6000.00  N
REF:pov15!
PARAMETER G(M6C,W:CR:MO:N;0) 273.00 +3*GHSERWW#+2*GHSERCR#
   +1*GHSERMO#+GHSERNN#; 6000.00  N
REF:pov15!
PARAMETER G(M6C,CR:NI:W:N;0) 273.00 +3*GHSERCR#+2*GHSERNI#
   +1*GHSERWW#+GHSERNN#; 6000.00  N
REF:pov15!
PARAMETER G(M6C,CR:V:W:N;0) 273.00 +3*GHSERCR#+2*GHSERVV#
   +1*GHSERWW#+GHSERNN#; 6000.00  N
REF:pov15!
PARAMETER G(M6C,V:CR:W:N;0) 273.00 +3*GHSERVV#+2*GHSERCR#
   +1*GHSERWW#+GHSERNN#; 6000.00  N
REF:pov15!
PARAMETER G(M6C,FE:NI:MO:N;0) 273.00 +3*GHSERFE#+2*GHSERNI#
   +1*GHSERMO#+GHSERNN#; 6000.00  N
REF:pov15!
PARAMETER G(M6C,MO:NI:FE:N;0) 273.00 +3*GHSERMO#+2*GHSERNI#
   +1*GHSERFE#+GHSERNN#; 6000.00  N
REF:pov15!
PARAMETER G(M6C,FE:V:MO:N;0) 273.00 +3*GHSERFE#+2*GHSERVV#
   +1*GHSERMO#+GHSERNN#; 6000.00  N
REF:pov15!
PARAMETER G(M6C,MO:V:FE:N;0) 273.00 +3*GHSERMO#+2*GHSERVV#
   +1*GHSERFE#+GHSERNN#; 6000.00  N
REF:pov15!
PARAMETER G(M6C,V:MO:FE:N;0) 273.00 +3*GHSERVV#+2*GHSERMO#
   +1*GHSERFE#+GHSERNN#; 6000.00  N
REF:pov15!
PARAMETER G(M6C,V:FE:MO:N;0) 273.00 +3*GHSERVV#+2*GHSERFE#
   +1*GHSERMO#+GHSERNN#; 6000.00  N
REF:pov15!
PARAMETER G(M6C,FE:MO:W:N;0) 273.00 +3*GHSERFE#+2*GHSERMO#
   +1*GHSERWW#+GHSERNN#; 6000.00  N
REF:pov15!
PARAMETER G(M6C,FE:W:MO:N;0) 273.00 +3*GHSERFE#+2*GHSERWW#
   +1*GHSERMO#+GHSERNN#; 6000.00  N
REF:pov15!
PARAMETER G(M6C,MO:W:FE:N;0) 273.00 +3*GHSERMO#+2*GHSERWW#
   +1*GHSERFE#+GHSERNN#; 6000.00  N
REF:pov15!
PARAMETER G(M6C,MO:FE:W:N;0) 273.00 +3*GHSERMO#+2*GHSERFE#
   +1*GHSERWW#+GHSERNN#; 6000.00  N
REF:pov15!
PARAMETER G(M6C,W:MO:FE:N;0) 273.00 +3*GHSERWW#+2*GHSERMO#
   +1*GHSERFE#+GHSERNN#; 6000.00  N
REF:pov15!
PARAMETER G(M6C,W:FE:MO:N;0) 273.00 +3*GHSERWW#+2*GHSERFE#
   +1*GHSERMO#+GHSERNN#; 6000.00  N
REF:pov15!
PARAMETER G(M6C,V:NI:FE:N;0) 273.00 +3*GHSERVV#+2*GHSERNI#
   +1*GHSERFE#+GHSERNN#; 6000.00  N
REF:pov15!
PARAMETER G(M6C,FE:NI:W:N;0) 273.00 +3*GHSERFE#+2*GHSERNI#
   +1*GHSERWW#+GHSERNN#; 6000.00  N
REF:pov15!
PARAMETER G(M6C,W:NI:FE:N;0) 273.00 +3*GHSERWW#+2*GHSERNI#
   +1*GHSERFE#+GHSERNN#; 6000.00  N
REF:pov15!
PARAMETER G(M6C,FE:V:W:N;0) 273.00 +3*GHSERFE#+2*GHSERVV#
   +1*GHSERWW#+GHSERNN#; 6000.00  N
REF:pov15!
PARAMETER G(M6C,W:V:FE:N;0) 273.00 +3*GHSERWW#+2*GHSERVV#
   +1*GHSERFE#+GHSERNN#; 6000.00  N
REF:pov15!
PARAMETER G(M6C,V:W:FE:N;0) 273.00 +3*GHSERVV#+2*GHSERWW#
   +1*GHSERFE#+GHSERNN#; 6000.00  N
REF:pov15!
PARAMETER G(M6C,V:FE:W:N;0) 273.00 +3*GHSERVV#+2*GHSERFE#
   +1*GHSERWW#+GHSERNN#; 6000.00  N
REF:pov15!
PARAMETER G(M6C,V:NI:MO:N;0) 273.00 +3*GHSERVV#+2*GHSERNI#
   +1*GHSERMO#+GHSERNN#; 6000.00  N
REF:pov15!
PARAMETER G(M6C,MO:NI:W:N;0) 273.00 +3*GHSERMO#+2*GHSERNI#
   +1*GHSERWW#+GHSERNN#; 6000.00  N
REF:pov15!
PARAMETER G(M6C,W:NI:MO:N;0) 273.00 +3*GHSERWW#+2*GHSERNI#
   +1*GHSERMO#+GHSERNN#; 6000.00  N
REF:pov15!
PARAMETER G(M6C,MO:V:W:N;0) 273.00 +3*GHSERMO#+2*GHSERVV#
   +1*GHSERWW#+GHSERNN#; 6000.00  N
REF:pov15!
PARAMETER G(M6C,W:V:MO:N;0) 273.00 +3*GHSERWW#+2*GHSERVV#
   +1*GHSERMO#+GHSERNN#; 6000.00  N
REF:pov15!
PARAMETER G(M6C,V:W:MO:N;0) 273.00 +3*GHSERVV#+2*GHSERWW#
   +1*GHSERMO#+GHSERNN#; 6000.00  N
REF:pov15!
PARAMETER G(M6C,V:MO:W:N;0) 273.00 +3*GHSERVV#+2*GHSERMO#
   +1*GHSERWW#+GHSERNN#; 6000.00  N
REF:pov15!
PARAMETER G(M6C,V:NI:W:N;0) 273.00 +3*GHSERVV#+2*GHSERNI#
   +1*GHSERWW#+GHSERNN#; 6000.00  N
REF:pov15!
PARAMETER G(M6C,CR:CR:SI:N;0) 273.00 +5*GHSERCR#
   +1*GHSERSI#+GHSERNN#; 6000.00  N
REF:pov15!
PARAMETER G(M6C,CO:CR:SI:N;0) 273.00 +3*GHSERCO#
   +2*GHSERCR#+GHSERSI#+GHSERNN#; 6000.00  N
REF:pov15!
PARAMETER G(M6C,CR:CO:SI:N;0) 273.00 +3*GHSERCR#
   +2*GHSERCO#+GHSERSI#+GHSERNN#; 6000.00  N
REF:pov15!
PARAMETER G(M6C,FE:FE:SI:N;0) 273.00 +5*GHSERFE#
   +1*GHSERSI#+GHSERNN#; 6000.00  N
REF:pov15!
PARAMETER G(M6C,CO:FE:SI:N;0) 273.00 +3*GHSERCO#
   +2*GHSERFE#+GHSERSI#+GHSERNN#; 6000.00  N
REF:pov15!
PARAMETER G(M6C,FE:CO:SI:N;0) 273.00 +3*GHSERFE#
   +2*GHSERCO#+GHSERSI#+GHSERNN#; 6000.00  N
REF:pov15!
PARAMETER G(M6C,MO:CO:SI:N;0) 273.00 +3*GHSERMO#
   +2*GHSERCO#+GHSERSI#+GHSERNN#; 6000.00  N
REF:pov15!
PARAMETER G(M6C,CO:MO:SI:N;0) 273.00 +3*GHSERCO#
   +2*GHSERMO#+GHSERSI#+GHSERNN#; 6000.00  N
REF:pov15!
PARAMETER G(M6C,MO:MO:SI:N;0) 273.00 +5*GHSERMO#
   +1*GHSERSI#+GHSERNN#; 6000.00  N
REF:pov15!
PARAMETER G(M6C,CO:NI:SI:N;0) 273.00 +3*GHSERCO#
   +2*GHSERNI#+GHSERSI#+GHSERNN#; 6000.00  N
REF:pov15!
PARAMETER G(M6C,V:V:SI:N;0) 273.00 +5*GHSERVV#
   +1*GHSERSI#+GHSERNN#; 6000.00  N
REF:pov15!
PARAMETER G(M6C,CO:V:SI:N;0) 273.00 +3*GHSERCO#
   +2*GHSERVV#+GHSERSI#+GHSERNN#; 6000.00  N
REF:pov15!
PARAMETER G(M6C,V:CO:SI:N;0) 273.00 +3*GHSERVV#
   +2*GHSERCO#+GHSERSI#+GHSERNN#; 6000.00  N
REF:pov15!
PARAMETER G(M6C,CO:CO:SI:N;0) 273.00 +5*GHSERCO#
   +GHSERSI#+GHSERNN#+35000; 6000.00  N
REF:pov15!
PARAMETER G(M6C,W:CO:SI:N;0) 273.00 +3*GHSERWW#+2*GHSERCO#+GHSERSI#
   +GHSERNN#; 6000.00  N
REF:pov15!
PARAMETER G(M6C,CO:W:SI:N;0) 273.00 +3*GHSERCO#
   +2*GHSERWW#+GHSERSI#+GHSERNN#; 6000.00  N
REF:pov15!
PARAMETER G(M6C,W:W:SI:N;0) 273.00 +5*GHSERWW#
   +1*GHSERSI#+GHSERNN#; 6000.00  N
REF:pov15!
PARAMETER G(M6C,FE:CR:SI:N;0) 273.00 +3*GHSERFE#+2*GHSERCR#
   +1*GHSERSI#+GHSERNN#; 6000.00  N
REF:pov15!
PARAMETER G(M6C,MO:CR:SI:N;0) 273.00 +3*GHSERMO#+2*GHSERCR#
   +1*GHSERSI#+GHSERNN#; 6000.00  N
REF:pov15!
PARAMETER G(M6C,CR:MO:SI:N;0) 273.00 +3*GHSERCR#+2*GHSERMO#
   +1*GHSERSI#+GHSERNN#; 6000.00  N
REF:pov15!
PARAMETER G(M6C,V:CR:SI:N;0) 273.00 +3*GHSERVV#+2*GHSERCR#
   +1*GHSERSI#+GHSERNN#; 6000.00  N
REF:pov15!
PARAMETER G(M6C,CR:V:SI:N;0) 273.00 +3*GHSERCR#+2*GHSERVV#
   +1*GHSERSI#+GHSERNN#; 6000.00  N
REF:pov15!
PARAMETER G(M6C,W:CR:SI:N;0) 273.00 +3*GHSERWW#+2*GHSERCR#
   +1*GHSERSI#+GHSERNN#; 6000.00  N
REF:pov15!
PARAMETER G(M6C,CR:W:SI:N;0) 273.00 +3*GHSERCR#+2*GHSERWW#
   +1*GHSERSI#+GHSERNN#; 6000.00  N
REF:pov15!
PARAMETER G(M6C,FE:MO:SI:N;0) 273.00 +3*GHSERFE#+2*GHSERMO#
   +1*GHSERSI#+GHSERNN#; 6000.00  N
REF:pov15!
PARAMETER G(M6C,FE:NI:SI:N;0) 273.00 +3*GHSERFE#+2*GHSERNI#
   +1*GHSERSI#+GHSERNN#; 6000.00  N
REF:pov15!
PARAMETER G(M6C,FE:V:SI:N;0) 273.00 +3*GHSERFE#+2*GHSERVV#
   +1*GHSERSI#+GHSERNN#; 6000.00  N
REF:pov15!
PARAMETER G(M6C,V:FE:SI:N;0) 273.00 +3*GHSERVV#+2*GHSERFE#
   +1*GHSERSI#+GHSERNN#; 6000.00  N
REF:pov15!
PARAMETER G(M6C,FE:W:SI:N;0) 273.00 +3*GHSERFE#+2*GHSERWW#
   +1*GHSERSI#+GHSERNN#; 6000.00  N
REF:pov15!
PARAMETER G(M6C,W:FE:SI:N;0) 273.00 +3*GHSERWW#+2*GHSERFE#
   +1*GHSERSI#+GHSERNN#; 6000.00  N
REF:pov15!
PARAMETER G(M6C,V:MO:SI:N;0) 273.00 +3*GHSERVV#+2*GHSERMO#
   +1*GHSERSI#+GHSERNN#; 6000.00  N
REF:pov15!
PARAMETER G(M6C,MO:V:SI:N;0) 273.00 +3*GHSERMO#+2*GHSERVV#
   +1*GHSERSI#+GHSERNN#; 6000.00  N
REF:pov15!
PARAMETER G(M6C,W:MO:SI:N;0) 273.00 +3*GHSERWW#+2*GHSERMO#
   +1*GHSERSI#+GHSERNN#; 6000.00  N
REF:pov15!
PARAMETER G(M6C,MO:W:SI:N;0) 273.00 +3*GHSERMO#+2*GHSERWW#
   +1*GHSERSI#+GHSERNN#; 6000.00  N
REF:pov15!
PARAMETER G(M6C,V:NI:SI:N;0) 273.00 +3*GHSERVV#+2*GHSERNI#
   +1*GHSERSI#+GHSERNN#; 6000.00  N
REF:pov15!
PARAMETER G(M6C,W:NI:SI:N;0) 273.00 +3*GHSERWW#+2*GHSERNI#
   +1*GHSERSI#+GHSERNN#; 6000.00  N
REF:pov15!
PARAMETER G(M6C,W:V:SI:N;0) 273.00 +3*GHSERWW#+2*GHSERVV#
   +1*GHSERSI#+GHSERNN#; 6000.00  N
REF:pov15!
PARAMETER G(M6C,V:W:SI:N;0) 273.00 +3*GHSERVV#+2*GHSERWW#
   +1*GHSERSI#+GHSERNN#; 6000.00  N
REF:pov15!
PARAMETER G(M6C,CR:NI:SI:N;0) 273.00 +3*GHSERCR#+2*GHSERNI#+GHSERSI#
 +GHSERNN#-275000+20*T; 6000.00  N
REF:pov13!
PARAMETER G(M6C,CR:SI:NI:N;0) 273.00 +3*GHSERCR#+2*GHSERSI#+GHSERNI#
 +GHSERNN#-275500+20*T; 6000.00  N
REF:pov15!
PARAMETER G(M6C,CR:FE:SI:C;0) 273.00 +3*GHSERCR#+2*GHSERFE#+GHSERSI#
 +GHSERCC#; 6000.00  N
REF:pov13!
PARAMETER G(M6C,CR:FE:SI:N;0) 273.00 +3*GHSERCR#+2*GHSERFE#+GHSERSI#
 +GHSERNN#-180000; 6000.00  N
REF:pov13!
PARAMETER G(M6C,MO:NI:SI:N;0) 273.00 +3*GHSERMO#+2*GHSERNI#+GHSERSI#
 +GHSERNN#-240000; 6000.00  N
REF:pov13!
PARAMETER G(M6C,MO:FE:SI:N;0) 273.00 +3*GHSERMO#+2*GHSERFE#+GHSERSI#
 +GHSERNN#-200000; 6000.00  N
REF:pov13!
PARAMETER L(M6C,FE:CR,V:MO:C;0) 273.00 -75000; 6000.00  N
REF:pov15!
PARAMETER L(M6C,FE:CR:MO,SI:C;0) 273.00 -200000; 6000.00  N
REF:pov15!
PARAMETER L(M6C,FE:MO:MO,SI:C;0) 273.00 -50000; 6000.00  N
REF:pov15!
PARAMETER L(M6C,FE:W:MO,SI:C;0) 273.00 +1e-8; 6000.00  N
REF:pov15!
PARAMETER L(M6C,FE:MO,W:MO:C;0) 273.00 -50000; 6000.00  N
REF:pov15!
PARAMETER L(M6C,FE:MO,W:MO:C;1) 273.00 +1e-8; 6000.00  N
REF:pov15!
PARAMETER L(M6C,FE:MO,W:MO:C;2) 273.00 +1e-8; 6000.00  N
REF:pov15!
PARAMETER L(M6C,FE:MO:MO,W:C;0) 273.00 -100000; 6000.00  N
REF:pov15!
PARAMETER L(M6C,FE:MO,W:W:C;0) 273.00 +40000; 6000.00  N
REF:pov15!
PARAMETER L(M6C,FE:MO,W:W:C;1) 273.00 +1e-8; 6000.00  N
REF:pov15!
PARAMETER L(M6C,FE:MO,W:W:C;2) 273.00 +1e-8; 6000.00  N
REF:pov15!
PARAMETER L(M6C,FE:CR,MO:SI:C;0) 273.00 -100000; 6000.00  N
REF:pov15!
PARAMETER L(M6C,FE:CR,V:SI:C;0) 273.00 -200000; 6000.00  N
REF:pov15!
PARAMETER L(M6C,FE:CR,W:SI:C;0) 273.00 -25000; 6000.00  N
REF:pov15!
PARAMETER L(M6C,FE:MO,V:SI:C;0) 273.00 -150000; 6000.00  N
REF:pov15!
PARAMETER L(M6C,FE:MO,W:SI:C;0) 273.00 +80000; 6000.00  N
REF:pov15!
PARAMETER L(M6C,FE:V,W:SI:C;0) 273.00 -50000; 6000.00  N
REF:pov15!
PARAMETER L(M6C,CO:CR:MO,SI:C;0) 273.00 -200000; 6000.00  N
REF:pov15!
PARAMETER L(M6C,FE,V:W:MO:C;0) 273.00 -50000; 6000.00  N
REF:pov15!
PARAMETER L(M6C,CR,FE:V:MO:C;0) 273.00 -100000; 6000.00  N
REF:pov15!
PARAMETER L(M6C,CR,FE:W:MO:C;0) 273.00 +20000-75*T; 6000.00  N
REF:pov15!
PARAMETER L(M6C,CO,FE:W:MO:C;0) 273.00 -80000; 6000.00  N
REF:pov15!
PARAMETER L(M6C,CO,FE:MO:MO:C;0) 273.00 -150000; 6000.00  N
REF:pov15!
PARAMETER L(M6C,CO,FE:CR:MO:C;0) 273.00 -90000; 6000.00  N
REF:pov15!
PARAMETER L(M6C,CO:CR,FE:MO:C;0) 273.00 -50000; 6000.00  N
REF:pov15!
PARAMETER L(M6C,CO:W:MO,SI:C;0) 273.00 +100000; 6000.00  N
REF:pov15!
PARAMETER L(M6C,CO:W:MO,SI:C;1) 273.00 -150000; 6000.00  N
REF:pov15!
PARAMETER L(M6C,CO:W:MO,SI:C;2) 273.00 +1e-8; 6000.00  N
REF:pov15!
PARAMETER L(M6C,CO,FE:CR:SI:C;0) 273.00 +1e-8; 6000.00  N
REF:pov15!
PARAMETER L(M6C,CO,FE:CR:W:C;0) 273.00 -150000; 6000.00  N
REF:pov15!
PARAMETER L(M6C,CO,FE:MO:SI:C;0) 273.00 -150000; 6000.00  N
REF:pov15!
PARAMETER L(M6C,CO,FE:W:SI:C;0) 273.00 +80000; 6000.00  N
REF:pov15!
PARAMETER L(M6C,CO,FE:W:W:C;0) 273.00 -75000; 6000.00  N
REF:pov15!
PARAMETER L(M6C,CO:V,W:SI:C;0) 273.00 +1e-8; 6000.00  N
REF:pov15!
PARAMETER L(M6C,FE:V,W:MO:C;0) 273.00 -90000; 6000.00  N
REF:pov15!
PARAMETER L(M6C,FE:V,W:MO:C;1) 273.00 +90000; 6000.00  N
REF:pov15!
PARAMETER L(M6C,FE:V,W:MO:C;2) 273.00 +1e-8; 6000.00  N
REF:pov15!
PARAMETER L(M6C,CR:V,W:MO:C;0) 273.00 +1e-8; 6000.00  N
REF:pov15!
PARAMETER L(M6C,CO,CR:NI:MO:C;0) 273.00 -75000; 6000.00  N
REF:pov15!
PARAMETER L(M6C,CR,MO:NI:MO:C;0) 273.00 -100000; 6000.00  N
REF:pov15!
PARAMETER L(M6C,CR,MO:NI:SI:C;0) 273.00 -100000; 6000.00  N
REF:pov15!
PARAMETER L(M6C,CR,MO:W:MO:C;0) 273.00 -100000; 6000.00  N
REF:pov15!
PARAMETER L(M6C,MO:NI,W:MO:C;0) 273.00 -100000; 6000.00  N
REF:pov15!
PARAMETER L(M6C,CR:NI:SI:C,N;0) 273.00 -80000; 6000.00  N
REF:pov15!
 PHASE M7C3  %  2 7   3 > 
Trigonal Cr-rich carbide with a large crystallographic unit cell. 
In particular Mn-solubility. 
>> 5 !
    CONSTITUENT M7C3  : CO,CR,FE,MN,MO,NI,SI,V,W : C :  !
PARAMETER G(M7C3,CO:C;0) 273.00 +75000+50*T+7*GHSERCO#
 +3*GHSERCC#; 6000.00  N
REF:73!
PARAMETER G(M7C3,CR:C;0) 273.00 +GCRM7C3#; 6000.00  N
REF:11!
PARAMETER G(M7C3,FE:C;0) 273.00 +7*GHSERFE#+3*GHSERCC#
   +75000-48.2168*T; 6000.00  N
REF:11!
PARAMETER G(M7C3,MN:C;0) 273.00 -106695+9.36*T+7*GHSERMN#
 +3*GHSERCC#; 6000.00  N
REF:255!
PARAMETER G(M7C3,MO:C;0) 273.00 +7*GHSERMO#+3*GHSERCC#
 -140415+24.24*T; 6000.00  N
REF:61!
PARAMETER G(M7C3,NI:C;0) 273.00 +7*GHSERNI#+3*GHSERCC#
 +107130-36.605*T; 6000.00  N
REF:11!
PARAMETER G(M7C3,SI:C;0) 273.00 +7*GHSERSI#+3*GHSERCC#+250000; 6000.00  N
REF:pov11!
PARAMETER G(M7C3,V:C;0) 273.00 -454245+1518.48*T-250.981*T*LN(T)
   +2148691*T**(-1); 6000.00  N
REF:15!
PARAMETER G(M7C3,W:C;0) 273.00 +7*GHSERWW#+3*GHSERCC#
 +138000-50*T; 6000.00  N
REF:57!
PARAMETER L(M7C3,CO,CR:C;0) 273.00 -96092; 6000.00  N
REF:73!
PARAMETER L(M7C3,CR,FE:C;0) 273.00 -4520-10*T; 6000.00  N
REF:11!
PARAMETER L(M7C3,CR,MN:C;0) 273.00 +72737-56.4964*T; 6000.00  N
REF:58!
PARAMETER L(M7C3,CR,MO:C;0) 273.00 +165280; 6000.00  N
REF:61!
PARAMETER L(M7C3,CR,NI:C;0) 273.00 +100000; 6000.00  N
REF:11!
PARAMETER L(M7C3,CR,V:C;0) 273.00 -110271; 6000.00  N
REF:68!
PARAMETER L(M7C3,FE,MN:C;0) 273.00 +20157-24.7104*T; 6000.00  N
REF:255!
PARAMETER L(M7C3,FE,MO:C;0) 273.00 -60000; 6000.00  N 
REF:pov11! 
PARAMETER L(M7C3,FE,NI:C;0) 273.00 +UNDEF#; 6000.00  N ! 
PARAMETER L(M7C3,MO,V:C;0) 273.00 +1e-8; 6000.00  N 
REF:pov10! 
PARAMETER L(M7C3,CR,FE,V:C;0) 273.00 -250158; 6000.00  N
REF:68!
PARAMETER L(M7C3,CR,FE,MO:C;0) 273.00 -170000; 6000.00  N 
REF:pov11! 
PARAMETER L(M7C3,CR,FE,NI:C;0) 273.00 +UNDEF#; 6000.00  N ! 
PARAMETER L(M7C3,FE,MO,NI:C;0) 273.00 +UNDEF#; 6000.00  N ! 
 PHASE M23C6  %  3 20   3   6 > 
Face-centered cubic Cr-rich carbide, can contain significant amounts
of W, Mo, V, Ni. Has a large crystallographic unit cell. 
Common equilibrium carbide in 9-12 mass.% Cr-steels. 
>> 5 !
    CONSTITUENT M23C6  : CO,CR,FE,MN,NI,V : CO,CR,FE,MN,MO,NI,V,W : 
                       B,C% :  !
PARAMETER G(M23C6,CO:CO:B;0) 273.00 +23*GHSERCO#+6*GHSERBB#; 6000.00  N
REF:pov09!
PARAMETER G(M23C6,CO:CO:C;0) 273.00 +145000+116*T+23*GHSERCO#
 +6*GHSERCC#; 6000.00  N
REF:73!
PARAMETER G(M23C6,CO:CR:B;0) 273.00 +0.8695652*GCOM23C6#
 +0.1304348*GCRM23C6#-6*GHSERCC#+6*GHSERBB#+UNDEF#; 6000.00  N
REF:pov09!
PARAMETER G(M23C6,CO:CR:C;0) 273.00 +0.8695652*GCOM23C6#
   +0.1304348*GCRM23C6#; 6000.00  N
REF:73!
PARAMETER G(M23C6,CO:FE:B;0) 273.00 +0.8695652*GCOM23C6#
   +0.1304348*GFEM23C6#-6*GHSERCC#+6*GHSERBB#+UNDEF#; 6000.00  N
REF:pov10!
PARAMETER G(M23C6,CO:FE:C;0) 273.00 +0.8695652*GCOM23C6#
   +0.1304348*GFEM23C6#+UNDEF#; 6000.00  N
REF:pov10!
PARAMETER G(M23C6,CO:MN:B;0) 273.00 +0.8695652*GCOM23C6#
   +0.1304348*GMNM23C6#-6*GHSERCC#+6*GHSERBB#+UNDEF#; 6000.00  N
REF:pov10!
PARAMETER G(M23C6,CO:MN:C;0) 273.00 +0.8695652*GCOM23C6#
   +0.1304348*GMNM23C6#+UNDEF#; 6000.00  N
REF:pov10!
PARAMETER G(M23C6,CO:MO:B;0) 273.00 +20*GHSERCO#+3*GHSERMO#
